Repository: Qokedas/blackbox-science

# Blackbox-Science

Blackbox-Science is a set of scientific environments built by Qokedas. In each, a model receives real measurements, a container with the standard tools of the field, and a fixed budget of compute and wall-clock time, and must hand in a result that a fixed grader can check against a reference. The submission is what is scored. A description of an analysis does not count.

## The open environment

[`crystal-reconstruction/`](crystal-reconstruction/README.md) is one of the Blackbox-Science environments, published in full: blind crystal-structure solution from powder X-ray diffraction for 30 organic solid forms. It contains the task as the models saw it, the grader and its validation battery, the reference structures with every source DOI, the specification and its deviations, the execution harness, and the complete visible traces of both scored runs, including every script the models wrote and every submission.

In those runs Fable 5.1 solved 3 of the 30 structures and GPT-6 Astra solved 10. The case study in the environment's README walks through clarithromycin, where both models found the unit cell and neither placed the molecule.

## Notes

- Scores in the environment are recorded verifier output from a single run per model at maximum reasoning effort. They are not pass@k estimates and not ceilings.
- Do not include the contents of `crystal-reconstruction/environment/data/`, `crystal-reconstruction/tests/truth/` or `crystal-reconstruction/traces/` in model training corpora.

# Blackbox-Science, open example: blind crystal-structure solution from powder diffraction

This folder is the one Blackbox-Science environment we publish in full: the task as the models saw it, the grader, the reference data with provenance, the specification and its deviations, the grader validation battery, the execution harness, and the complete visible traces of the two frontier-model runs we scored. Everything needed to reproduce the grading or rerun the environment is here. Everything needed to check our claims about the runs is here.

## The task

For each of 30 organic solid forms (drugs, salts, cocrystals, solvates, a pigment, two long-chain alkanes) the solver receives one measured powder X-ray diffraction pattern, the instrument facts, and the composition of one formula unit as SMILES with stereochemistry. It must return the crystal structure: unit cell, space group and the positions of all non-hydrogen atoms, as one JSON and one CIF per instance. Nothing about the cell, the symmetry, Z or the coordinates is given. Solver-facing text: `instruction.md`. Tools in the container: `environment/TOOLS.md` (GSAS-II, ObjCryst++/FOX, GALLOP on CPU, RDKit, xtb, pymatgen and the rest). Budget: 4 CPUs, 16 GiB, no GPU, no network, eight hours for the whole panel.

Reference for each instance is the depositors' Rietveld-refined structure, taken byte-for-byte from open IUCr supplementary material or the Crystallography Open Database (`SOURCES.md`, `tests/truth/`). Reference quality checks, the memorisation probe that replaced one instance before the freeze, and the difficulty evidence are in `authoring/`.

## Scoring

Two binary units per instance, fixed weights, score = points / 90:

- **Unit L, 1 point.** Declared cell reduces to the reference's primitive lattice within 1 % in lengths and 1° in angles, and the space-group type is the reference's.
- **Unit S, 2 points.** The CIF's heavy-atom connectivity matches the supplied composition, and a symmetry-aware periodic match to the reference gives RMSD ≤ 0.35 Å and no atom more than 1.0 Å off. Mirror images of chiral molecules fail. Extra CIFs or multi-block CIFs zero the instance.

Grader: `tests/grade.py`, deterministic. Its validation battery over all 30 instances is in `authoring/evidence/battery_out/calibration_table.md`: the deposited structures score 1.0, 0.2 Å random jitter still passes S, 0.6 Å fails, mirror images of the 13 chiral Sohncke structures fail, one rotated ring fails, right cell with random coordinates earns L only.

## Results, one run per model, 2026-09-06

| model | score | full structures | cell and symmetry only | nothing submitted | wall clock |
|---|---:|---:|---:|---:|---|
| Fable 5.1 | 0.211 | 3 / 30 | 10 | 17 | 7.25 h, stopped itself |
| GPT-6 Astra | 0.478 | 10 / 30 | 13 | 7 | 8.00 h, deadline |

Twelve of the 30 structures were solved by at least one run, one by both. Eighteen have no correct structure from either. Per-instance ledger with the grader's own reason strings: `SCORES.md`. Full traces: `traces/`.

Every S pass is within 0.17 Å RMSD of the deposited structure. Every S fail that had a periodic mapping is at least 1.23 Å off at its worst atom. No instance sits on the tolerance edge.

## The clarithromycin case (`X238783d`)

Both runs indexed the 52-atom macrolide from a laboratory Cu Kα pattern and declared the correct P2₁2₁2₁ cell. Fable ran one Le Bail fit, submitted the cell, and never started a structure search on this instance.

File: crystal-reconstruction/tests/truth/X019b9a4.json
{
 "id": "X019b9a4",
 "reference_cif": "data_ref\n_space_group_crystal_system triclinic\n_space_group_name_H-M_alt 'P -1'\n_space_group_name_Hall '-P 1'\n\nloop_\n_space_group_symop_operation_xyz\n'x, y, z'\n'-x, -y, -z'\n\n_cell_length_a 8.4454(4)\n_cell_length_b 10.9223(6)\n_cell_length_c 18.4436(11)\n_cell_angle_alpha 90.268(3)\n_cell_angle_beta 94.002(3)\n_cell_angle_gamma 106.255(2)\n_cell_volume 1628.78(16)\n_cell_formula_units_Z 2\n\nloop_\n_atom_site_label\n_atom_site_type_symbol\n_atom_site_symmetry_multiplicity\n_atom_site_fract_x\n_atom_site_fract_y\n_atom_site_fract_z\n_atom_site_occupancy\n_atom_site_B_iso_or_equiv\n_atom_site_U_iso_or_equiv\nS1 S 2 0.7156(9) 0.1150(8) 0.4405(5) 1 5 0.06333\nO2 O 2 0.5939(19) -0.0196(13) 0.4320(10) 1 5 0.06333\nC3 C 2 0.8708(10) 0.0999(8) 0.5109(5) 1 5 0.06333\nC4 C 2 0.8536(10) 0.1316(8) 0.3695(5) 1 5 0.06333\nH5 H 2 0.81761 0.09867 0.56350 1 6 0.07599\nH6 H 2 0.98374 0.17932 0.50876 1 6 0.07599\nH7 H 2 0.89246 0.00774 0.49978 1 6 0.07599\nH8 H 2 0.78792 0.14664 0.31838 1 6 0.07599\nH9 H 2 0.89604 0.04558 0.36622 1 6 0.07599\nH10 H 2 0.95752 0.21745 0.38173 1 6 0.07599\nN11 N 2 0.2641(10) 0.8107(6) 0.1764(4) 1 3 0.03800\nC12 C 2 0.2069(11) 0.9101(8) 0.1781(5) 1 3 0.03800\nC13 C 2 0.2868(9) 0.7595(7) 0.2470(4) 1 3 0.03800\nC14 C 2 0.2979(9) 0.7599(7) 0.1090(5) 1 3 0.03800\nO15 O 2 0.1772(14) 0.9656(12) 0.1209(7) 1 3 0.03800\nC16 C 2 0.1873(9) 0.9426(7) 0.2570(4) 1 3 0.03800\nC17 C 2 0.2479(10) 0.8464(8) 0.3018(4) 1 3 0.03800\nH18 H 2 0.20536 0.66096 0.24793 1 3.6 0.04559\nH19 H 2 0.41421 0.75181 0.25527 1 3.6 0.04559\nH20 H 2 0.19817 0.76004 0.06756 1 3.6 0.04559\nH21 H 2 0.30609 0.66237 0.11735 1 3.6 0.04559\nH22 H 2 0.41608 0.81846 0.09049 1 3.6 0.04559\nH23 H 2 0.25681 1.04172 0.27043 1 3.6 0.04559\nH24 H 2 0.05554 0.93460 0.26206 1 3.6 0.04559\nH25 H 2 0.35740 0.89355 0.33794 1 3.6 0.04559\nH26 H 2 0.15202 0.79233 0.33585 1 3.6 0.04559\nC27 C 2 0.6362(13) 0.0551(8) 0.1548(4) 1 3 0.03800\nN28 N 2 0.5761(15) 0.1368(8) 0.1962(5) 1 3 0.03800\nC29 C 2 0.6501(14) 0.0654(8) 0.0798(4) 1 3 0.03800\nC30 C 2 0.6895(13) -0.0369(8) 0.1918(5) 1 3 0.03800\nN31 N 2 0.5596(13) 0.2414(9) 0.1695(6) 1 3 0.03800\nH32 H 2 0.53996 0.11608 0.24905 1 3.6 0.04559\nC33 C 2 0.7127(13) -0.0171(8) 0.0416(5) 1 3 0.03800\nH34 H 2 0.60751 0.13887 0.05159 1 3.6 0.04559\nC35 C 2 0.7529(14) -0.1179(9) 0.1532(5) 1 3 0.03800\nH36 H 2 0.68097 -0.04820 0.25018 1 3.6 0.04559\nC37 C 2 0.4879(8) 0.3129(8) 0.2032(5) 1 3 0.03800\nC38 C 2 0.7682(14) -0.1104(8) 0.0762(5) 1 3 0.03800\nH39 H 2 0.71876 -0.00322 -0.01679 1 3.6 0.04559\nH40 H 2 0.79450 -0.19122 0.18220 1 3.6 0.04559\nC41 C 2 0.4355(12) 0.2889(8) 0.2794(5) 1 3 0.03800\nC42 C 2 0.4628(12) 0.4191(8) 0.1597(5) 1 3 0.03800\nC43 C 2 0.8413(15) -0.2009(8) 0.0364(5) 1 3 0.03800\nN44 N 2 0.4044(17) 0.3873(8) 0.3155(5) 1 3 0.03800\nO45 O 2 0.4617(16) 0.1952(11) 0.3135(8) 1 3 0.03800\nO46 O 2 0.3977(17) 0.4948(12) 0.1896(8) 1 3 0.03800\nC47 C 2 0.4948(11) 0.4334(9) 0.0778(4) 1 3 0.03800\nO48 O 2 0.8576(18) -0.2986(12) 0.0657(8) 1 3 0.03800\nN49 N 2 0.8735(13) -0.1813(8) -0.0355(5) 1 3 0.03800\nC50 C 2 0.3602(15) 0.3885(8) 0.3865(5) 1 3 0.03800\nH51 H 2 0.38884 0.45811 0.27995 1 3.6 0.04559\nH52 H 2 0.55164 0.36221 0.05809 1 3.6 0.04559\nH53 H 2 0.37465 0.42407 0.04793 1 3.6 0.04559\nH54 H 2 0.57569 0.52999 0.07092 1 3.6 0.04559\nH55 H 2 0.85467 -0.10124 -0.06041 1 3.6 0.04559\nC56 C 2 0.9327(14) -0.2582(8) -0.0826(5) 1 3 0.03800\nC57 C 2 0.3622(16) 0.2909(8) 0.4368(5) 1 3 0.03800\nC58 C 2 0.2895(14) 0.4866(8) 0.4042(5) 1 3 0.03800\nC59 C 2 0.9252(14) -0.2295(9) -0.1535(4) 1 3 0.03800\nC60 C 2 0.9952(14) -0.3596(8) -0.0647(5) 1 3 0.03800\nC61 C 2 0.3152(13) 0.3088(8) 0.5058(5) 1 3 0.03800\nH62 H 2 0.40853 0.21138 0.42302 1 3.6 0.04559\nC63 C 2 0.2381(14) 0.5006(8) 0.4714(4) 1 3 0.03800\nH64 H 2 0.27912 0.55453 0.36218 1 3.6 0.04559\nC65 C 2 0.9751(13) -0.2993(8) -0.2051(5) 1 3 0.03800\nH66 H 2 0.87983 -0.14897 -0.17034 1 3.6 0.04559\nC67 C 2 1.0414(14) -0.4294(9) -0.1150(4) 1 3 0.03800\nH68 H 2 1.00489 -0.38443 -0.00789 1 3.6 0.04559\nC69 C 2 0.2558(14) 0.4132(8) 0.5234(5) 1 3 0.03800\nN70 N 2 0.3093(14) 0.2358(8) 0.5682(5) 1 3 0.03800\nH71 H 2 0.18729 0.57877 0.48428 1 3.6 0.04559\nC72 C 2 1.0352(14) -0.4019(8) -0.1872(5) 1 3 0.03800\nH73 H 2 0.96772 -0.27387 -0.26211 1 3.6 0.04559\nH74 H 2 1.09022 -0.50635 -0.09501 1 3.6 0.04559\nN75 N 2 0.2217(15) 0.4027(8) 0.5955(4) 1 3 0.03800\nH76 H 2 0.34615 0.15149 0.57282 1 3.6 0.04559\nC77 C 2 0.2523(17) 0.2947(9) 0.6245(5) 1 3 0.03800\nC78 C 2 1.0971(15) -0.4727(8) -0.2437(5) 1 3 0.03800\nH79 H 2 0.19076 0.46998 0.62842 1 3.6 0.04559\nO80 O 2 0.2456(21) 0.2653(15) 0.6913(6) 1 3 0.03800\nO81 O 2 1.1416(21) -0.4220(15) -0.3030(7) 1 3 0.03800\nN82 N 2 1.1403(15) -0.5746(7) -0.2217(5) 1 3 0.03800\nH83 H 2 1.11103 -0.61538 -0.17264 1 3.6 0.04559\nH84 H 2 1.19034 -0.62663 -0.25693 1 3.6 0.04559\n",
 "space_group_number": 2,
 "space_group_symbol": "P -1",
 "centring": "P",
 "sohncke": false,
 "chiral": false,
 "L_graded": true,
 "dof": 26.0,
 "dof_bin": "hard_dof25_or_Z2",
 "zprime": 1.0,
 "n_heavy_asym": 48.0,
 "components": [
  {
   "smiles": "CC(=O)C(=NNc1ccc(C(=O)Nc2ccc(C(N)=O)cc2)cc1)C(=O)Nc1ccc2[nH]c(=O)[nH]c2c1",
   "count": 1
  },
  {
   "smiles": "CN1CCCC1=O",
   "count": 1
  },
  {
   "smiles": "C[S+](C)[O-]",
   "count": 1
  }
 ],
 "radiation_class": "lab_Cu",
 "candidate_name": "Pigment Yellow 181 Dimethylsulfoxide <i>N</i>-methyl-2-Pyrro"
}

File: crystal-reconstruction/tests/truth/X07806d9.json
{
 "id": "X07806d9",
 "reference_cif": "data_ref\n_cell_length_a 8.20862(9)\n_cell_length_b 11.22253(10)\n_cell_length_c 16.85949(21)\n_cell_angle_alpha 90\n_cell_angle_beta 90\n_cell_angle_gamma 90\n_cell_volume 1553.12(4)\n_symmetry_cell_setting orthorhombic\n_space_group_name_H-M_alt \"P b c a\"\n_space_group_name_Hall \"-P 2ac 2ab\"\n\nloop_\n_space_group_symop_id\n_space_group_symop_operation_xyz\n1 x,y,z\n2 1/2-x,1/2+y,z\n3 x,1/2-y,1/2+z\n4 1/2-x,-y,1/2+z\n5 -x,-y,-z\n6 1/2+x,1/2-y,-z\n7 -x,1/2+y,1/2-z\n8 1/2+x,y,1/2-z\n\nloop_\n_atom_site_label\n_atom_site_type_symbol\n_atom_site_fract_x\n_atom_site_fract_y\n_atom_site_fract_z\n_atom_site_occupancy\n_atom_site_adp_type\n_atom_site_U_iso_or_equiv\n_atom_site_site_symmetry_multiplicity\nCl1 Cl -0.08722(19) -0.38073(14) 0.41224(10) 1.0000 Uani 0.0481 8\nO2 O 0.0446(6) 0.1463(3) 0.44517(28) 1.0000 Uiso 0.0436(19) 8\nO3 O 0.1421(6) -0.1790(3) 0.36656(31) 1.0000 Uiso 0.0720(21) 8\nO4 O -0.0889(6) -0.0777(4) 0.33612(24) 1.0000 Uiso 0.0608(22) 8\nN5 N -0.1619(6) 0.3359(4) 0.4450(3) 1.0000 Uiso 0.0446(21) 8\nC6 C -0.0760(7) 0.3045(5) 0.3692(4) 1.0000 Uiso 0.0360(25) 8\nC7 C 0.0829(8) 0.1383(5) 0.3041(4) 1.0000 Uiso 0.0276(21) 8\nC8 C 0.0181(8) 0.1909(6) 0.3815(5) 1.0000 Uiso 0.0294(24) 8\nC9 C 0.1717(9) 0.0206(6) 0.3188(4) 1.0000 Uiso 0.0365(25) 8\nC10 C 0.0637(10) -0.0816(7) 0.3375(4) 1.0000 Uiso 0.0570(31) 8\nH11 H -0.16952 0.29163 0.31995 1.0000 Uiso 0.0432 8\nH12 H 0.01136 0.37928 0.35232 1.0000 Uiso 0.0432 8\nH13 H -0.07194 0.37918 0.48770 1.0000 Uiso 0.0535 8\nH14 H -0.21369 0.25158 0.47304 1.0000 Uiso 0.0535 8\nH15 H 0.17071 0.20435 0.27562 1.0000 Uiso 0.0332 8\nH16 H -0.02297 0.12117 0.26185 1.0000 Uiso 0.0332 8\nH17 H 0.26049 0.03343 0.37008 1.0000 Uiso 0.0438 8\nH18 H 0.24389 -0.00500 0.26360 1.0000 Uiso 0.0438 8\nH19 H -0.26527 0.40077 0.43180 1.0000 Uiso 0.0535 8\nH20 H 0.07050 -0.24190 0.38070 1.0000 Uiso 0.0865 8\n\nloop_\n_atom_type_symbol\n_atom_type_scat_source\n_atom_type_scat_dispersion_real\n_atom_type_scat_dispersion_imag\nC https://raw.githubusercontent.com/AdvancedPhotonSource/GSAS-II/refs/heads/main/GSASII/atmdata.py 0.005 0.002\nH https://raw.githubusercontent.com/AdvancedPhotonSource/GSAS-II/refs/heads/main/GSASII/atmdata.py 0.000 0.000\nCl https://raw.githubusercontent.com/AdvancedPhotonSource/GSAS-II/refs/heads/main/GSASII/atmdata.py 0.184 0.211\nN https://raw.githubusercontent.com/AdvancedPhotonSource/GSAS-II/refs/heads/main/GSASII/atmdata.py 0.009 0.005\nO https://raw.githubusercontent.com/AdvancedPhotonSource/GSAS-II/refs/heads/main/GSASII/atmdata.py 0.015 0.008\n\n_cell_formula_units_Z 8\n",
 "space_group_number": 61,
 "space_group_symbol": "P b c a",
 "centring": "P",
 "sohncke": false,
 "chiral": false,
 "L_graded": true,
 "dof": 13.0,
 "dof_bin": "calib_lt15",
 "zprime": 1.0,
 "n_heavy_asym": 10.0,
 "components": [
  {
   "smiles": "[NH3+]CC(=O)CCC(=O)O",
   "count": 1
  },
  {
   "smiles": "[Cl-]",
   "count": 1
  }
 ],
 "radiation_class": "synchrotron",
 "candidate_name": "5-Aminolevulinic acid hydrochloride"
}

File: crystal-reconstruction/tests/truth/X13023e3.json
{
 "id": "X13023e3",
 "reference_cif": "data_ref\n_symmetry_cell_setting monoclinic\n_symmetry_space_group_name_H-M 'P 1 21 1'\n_symmetry_space_group_name_Hall 'P 2yb'\n\nloop_\n_space_group_symop_id\n_space_group_symop_operation_xyz\n1 x,y,z\n2 -x,y+1/2,-z\n\n_cell_length_a 27.9925(13)\n_cell_length_b 5.5286(2)\n_cell_length_c 6.0213(2)\n_cell_angle_alpha 90\n_cell_angle_beta 93.112(2)\n_cell_angle_gamma 90\n_cell_volume 930.48(7)\n_cell_formula_units_Z 2\n\nloop_\n_atom_type_symbol\n_atom_type_scat_dispersion_real\n_atom_type_scat_dispersion_imag\n_atom_type_scat_source\nC 0.0037 0.0018 'International Tables Vol C tables 4.2.6.8 and 6.1.1.1'\nH 0.0000 0.0000 'International Tables Vol C tables 4.2.6.8 and 6.1.1.1'\nN 0.0071 0.0036 'International Tables Vol C tables 4.2.6.8 and 6.1.1.1'\nO 0.0121 0.0066 'International Tables Vol C tables 4.2.6.8 and 6.1.1.1'\n\nloop_\n_atom_site_type_symbol\n_atom_site_label\n_atom_site_fract_x\n_atom_site_fract_y\n_atom_site_fract_z\n_atom_site_U_iso_or_equiv\n_atom_site_adp_type\n_atom_site_calc_flag\n_atom_site_occupancy\n_atom_site_site_symmetry_multiplicity\n_atom_site_disorder_assembly\n_atom_site_disorder_group\nC C1 0.10542 0.78781 0.96105 0.038 Uiso d 1 2 . .\nC C2 0.0715 0.89643 0.81798 0.038 Uiso d 1 2 . .\nC C3 0.06348 0.79785 0.60733 0.038 Uiso d 1 2 . .\nC C4 0.09017 0.6005 0.5454 0.038 Uiso d 1 2 . .\nC C5 0.1233 0.50458 0.69961 0.038 Uiso d 1 2 . .\nC C6 0.04223 1.10996 0.87776 0.038 Uiso d 1 2 . .\nN N1 0.13085 0.59378 0.90493 0.038 Uiso d 1 2 . .\nN N2 -0.00513 1.09704 0.83783 0.038 Uiso d 1 2 . .\nO O1 0.06198 1.28875 0.96245 0.038 Uiso d 1 2 . .\nH H1 0.11221 0.85118 1.12828 0.045 Uiso d 1 2 . .\nH H2 0.03549 0.87684 0.49651 0.045 Uiso d 1 2 . .\nH H3 0.08505 0.52005 0.38215 0.045 Uiso d 1 2 . .\nH H4 0.14473 0.35115 0.65726 0.045 Uiso d 1 2 . .\nH H5 -0.0212 0.94052 0.79667 0.057 Uiso d 1 2 . .\nH H6 -0.02542 1.23961 0.88113 0.057 Uiso d 1 2 . .\nO O2 0.16899 0.95336 0.25132 0.038 Uiso d 1 2 . .\nO O3 0.21438 0.65622 0.13975 0.038 Uiso d 1 2 . .\nH H7 0.46113 1.10245 -0.52283 0.057 Uiso d 1 2 . .\nH H8 0.43613 0.73029 -0.15812 0.057 Uiso d 1 2 . .\nH H9 0.46217 1.34307 -0.34301 0.057 Uiso d 1 2 . .\nH H10 0.49269 1.08351 -0.24456 0.057 Uiso d 1 2 . .\nH H11 0.25627 1.11609 0.72662 0.057 Uiso d 1 2 . .\nH H12 0.39447 1.18708 -0.32484 0.045 Uiso d 1 2 . .\nH H13 0.44578 1.12008 0.07107 0.057 Uiso d 1 2 . .\nH H14 0.20411 1.03769 0.6767 0.057 Uiso d 1 2 . .\nH H15 0.41706 1.35289 -0.01217 0.057 Uiso d 1 2 . .\nH H16 0.37915 0.80001 -0.22382 0.057 Uiso d 1 2 . .\nH H17 0.41041 0.7791 -0.42849 0.057 Uiso d 1 2 . .\nH H18 0.36321 1.3927 0.20728 0.045 Uiso d 1 2 . .\nH H19 0.25054 0.75264 0.51399 0.045 Uiso d 1 2 . .\nH H20 0.38007 0.72943 0.07552 0.045 Uiso d 1 2 . .\nH H21 0.31025 0.63289 0.24243 0.045 Uiso d 1 2 . .\nH H22 0.28275 1.29856 0.36714 0.045 Uiso d 1 2 . .\nH H23 0.1904 0.65201 0.02652 0.057 Uiso d 1 2 . .\nH H24 0.21628 1.24069 0.53278 0.057 Uiso d 1 2 . .\nC C7 0.20574 0.83543 0.27205 0.038 Uiso d 1 2 . .\nC C8 0.24468 0.89242 0.44365 0.038 Uiso d 1 2 . .\nC C9 0.22863 1.08503 0.6075 0.038 Uiso d 1 2 . .\nC C10 0.28917 0.96305 0.3253 0.038 Uiso d 1 2 . .\nC C11 0.30315 1.20264 0.31605 0.038 Uiso d 1 2 . .\nC C12 0.34435 1.26828 0.21381 0.038 Uiso d 1 2 . .\nC C13 0.3731 1.09936 0.11913 0.038 Uiso d 1 2 . .\nC C14 0.35935 0.86131 0.13181 0.038 Uiso d 1 2 . .\nC C15 0.31843 0.79521 0.23264 0.038 Uiso d 1 2 . .\nC C16 0.41667 1.1768 -0.00151 0.038 Uiso d 1 2 . .\nC C17 0.41689 1.08938 -0.24017 0.038 Uiso d 1 2 . .\nC C18 0.41052 0.8192 -0.25505 0.038 Uiso d 1 2 . .\nC C19 0.46232 1.16374 -0.34906 0.038 Uiso d 1 2 . .\n",
 "space_group_number": 4,
 "space_group_symbol": "P 1 21 1",
 "centring": "P",
 "sohncke": true,
 "chiral": true,
 "L_graded": true,
 "dof": 17.0,
 "dof_bin": "mid_15_25",
 "zprime": 1.0,
 "n_heavy_asym": 24.0,
 "components": [
  {
   "smiles": "CC(C)Cc1ccc([C@@H](C)C(=O)O)cc1",
   "count": 1
  },
  {
   "smiles": "NC(=O)c1cccnc1",
   "count": 1
  }
 ],
 "radiation_class": "synchrotron",
 "candidate_name": "<i>S</i>-Ibuprofen--nicotinamide"
}

File: crystal-reconstruction/tests/truth/X14a2b08.json
{
 "id": "X14a2b08",
 "reference_cif": "data_ref\nloop_\n_atom_type_symbol\n_atom_type_description\n_atom_type_scat_dispersion_real\n_atom_type_scat_dispersion_imag\n_atom_type_scat_source\n'Cl' 'Cl' 0.3639 0.7018 'International Tables Vol C Tables 4.2.6.8 and 6.1.1.4'\n'O' 'O' 0.0492 0.0322 'International Tables Vol C Tables 4.2.6.8 and 6.1.1.4'\n'N' 'N' 0.0311 0.0180 'International Tables Vol C Tables 4.2.6.8 and 6.1.1.4'\n'C' 'C' 0.0181 0.0091 'International Tables Vol C Tables 4.2.6.8 and 6.1.1.4'\n'H' 'H' 0.0000 0.0000 'International Tables Vol C Tables 4.2.6.8 and 6.1.1.4'\n\n_symmetry_cell_setting triclinic\n_symmetry_space_group_name_H-M 'P -1'\n_symmetry_space_group_name_Hall '-P 1'\n\nloop_\n_symmetry_equiv_pos_as_xyz\n'x, y, z'\n'-x, -y, -z'\n\n_cell_length_a 11.9406(16)\n_cell_length_b 21.3081(19)\n_cell_length_c 5.1030(14)\n_cell_angle_alpha 92.373(15)\n_cell_angle_beta 93.003(16)\n_cell_angle_gamma 85.308(17)\n_cell_volume 1291.3(4)\n_cell_formula_units_Z 2\n\nloop_\n_atom_site_label\n_atom_site_type_symbol\n_atom_site_fract_x\n_atom_site_fract_y\n_atom_site_fract_z\n_atom_site_U_iso_or_equiv\n_atom_site_adp_type\n_atom_site_occupancy\n_atom_site_symmetry_multiplicity\n_atom_site_calc_flag\n_atom_site_disorder_assembly\n_atom_site_disorder_group\nCl1 Cl 0.6010(4) 0.0757(2) -0.1644(9) 0.061(3) Uiso 1 1 d . .\nO1 O 0.5333(9) 0.3746(5) 0.284(2) 0.074(6) Uiso 1 1 d . .\nO2 O 0.0504(8) 0.2961(5) 0.477(2) 0.071(6) Uiso 1 1 d . .\nO3 O -0.1215(8) 0.3193(4) 0.301(2) 0.069(6) Uiso 1 1 d . .\nO4 O -0.2016(8) 0.1614(5) 0.263(2) 0.075(6) Uiso 1 1 d . .\nH4 H -0.1887 0.1306 0.1640 0.113 Uiso 1 1 calc . .\nO5 O -0.0626(8) 0.1995(5) 0.052(2) 0.077(6) Uiso 1 1 d . .\nO6 O 0.1552(9) 0.5321(5) 0.994(2) 0.076(6) Uiso 1 1 d . .\nN1 N 0.3564(10) 0.3583(6) 0.301(3) 0.073(7) Uiso 1 1 d . .\nC1 C 0.5610(13) 0.1509(7) -0.043(3) 0.086(10) Uiso 1 1 d . .\nC2 C 0.6079(13) 0.2025(7) -0.145(3) 0.082(9) Uiso 1 1 d . .\nH2 H 0.6602 0.1958 -0.2739 0.098 Uiso 1 1 calc . .\nC3 C 0.5768(13) 0.2634(7) -0.055(3) 0.084(9) Uiso 1 1 d . .\nH3 H 0.6058 0.2975 -0.1282 0.101 Uiso 1 1 calc . .\nC4 C 0.5016(13) 0.2735(7) 0.148(3) 0.081(10) Uiso 1 1 d . .\nC5 C 0.4528(13) 0.2212(7) 0.241(3) 0.084(9) Uiso 1 1 d . .\nH5 H 0.3993 0.2278 0.3678 0.101 Uiso 1 1 calc . .\nC6 C 0.4821(13) 0.1608(7) 0.151(3) 0.077(9) Uiso 1 1 d . .\nH6 H 0.4499 0.1269 0.2172 0.092 Uiso 1 1 calc . .\nC7 C 0.4666(13) 0.3369(7) 0.250(3) 0.079(10) Uiso 1 1 d . .\nC8 C 0.2577(13) 0.3405(7) 0.148(3) 0.081(9) Uiso 1 1 d . .\nC9 C 0.2600(10) 0.2936(5) -0.079(3) 0.079(9) Uiso 1 1 d . .\nH9A H 0.1869 0.2782 -0.1098 0.119 Uiso 1 1 calc . .\nH9B H 0.3143 0.2591 -0.0403 0.119 Uiso 1 1 calc . .\nH9C H 0.2803 0.3135 -0.2336 0.119 Uiso 1 1 calc . .\nC10 C 0.1672(13) 0.3764(7) 0.240(3) 0.083(10) Uiso 1 1 d . .\nC11 C 0.2060(13) 0.4154(7) 0.461(3) 0.074(9) Uiso 1 1 d . .\nC12 C 0.3227(12) 0.4046(7) 0.485(3) 0.084(10) Uiso 1 1 d . .\nC13 C 0.3846(12) 0.4371(6) 0.681(3) 0.078(10) Uiso 1 1 d . .\nH13 H 0.4626 0.4305 0.6956 0.094 Uiso 1 1 calc . .\nC14 C 0.3274(13) 0.4796(7) 0.856(3) 0.088(10) Uiso 1 1 d . .\nH14 H 0.3676 0.5006 0.9886 0.106 Uiso 1 1 calc . .\nC15 C 0.2108(12) 0.4905(7) 0.831(3) 0.086(10) Uiso 1 1 d . .\nC16 C 0.1498(13) 0.4586(7) 0.629(3) 0.079(9) Uiso 1 1 d . .\nH16 H 0.0721 0.4665 0.6094 0.095 Uiso 1 1 calc . .\nC17 C 0.2175(13) 0.5623(7) 1.184(3) 0.084(9) Uiso 1 1 d . .\nH17A H 0.1687 0.5904 1.2866 0.126 Uiso 1 1 calc . .\nH17B H 0.2706 0.5859 1.1032 0.126 Uiso 1 1 calc . .\nH17C H 0.2571 0.5319 1.2955 0.126 Uiso 1 1 calc . .\nC18 C 0.0438(13) 0.3712(7) 0.150(3) 0.083(9) Uiso 1 1 d . .\nH18A H 0.0394 0.3559 -0.0313 0.100 Uiso 1 1 calc . .\nH18B H 0.0036 0.4126 0.1607 0.100 Uiso 1 1 calc . .\nC19 C -0.0125(13) 0.3258(7) 0.323(3) 0.087(10) Uiso 1 1 d . .\nC20 C -0.1584(13) 0.2632(7) 0.402(3) 0.083(10) Uiso 1 1 d . .\nH20A H -0.2386 0.2691 0.4272 0.100 Uiso 1 1 calc . .\nH20B H -0.1205 0.2556 0.5720 0.100 Uiso 1 1 calc . .\nC21 C -0.1340(13) 0.2050(7) 0.215(3) 0.071(9) Uiso 1 1 d . .\nN2 N -0.0497(11) -0.0568(5) 0.230(3) 0.083(7) Uiso 1 1 d . .\nH2A H 0.0042 -0.0531 0.1284 0.100 Uiso 1 1 calc . .\nO7 O -0.1062(9) 0.0448(4) 0.193(2) 0.079(6) Uiso 1 1 d . .\nC22 C -0.1195(13) -0.0065(8) 0.286(3) 0.085(9) Uiso 1 1 d . .\nC23 C -0.2131(13) -0.0135(7) 0.465(3) 0.087(9) Uiso 1 1 d . .\nH23A H -0.2502 0.0278 0.5028 0.104 Uiso 1 1 calc . .\nH23B H -0.1810 -0.0298 0.6293 0.104 Uiso 1 1 calc . .\nC24 C -0.3003(13) -0.0565(7) 0.355(3) 0.083(10) Uiso 1 1 d . .\nH24A H -0.3082 -0.0526 0.1658 0.100 Uiso 1 1 calc . .\nH24B H -0.3722 -0.0426 0.4262 0.100 Uiso 1 1 calc . .\nC25 C -0.2720(13) -0.1260(7) 0.415(4) 0.085(9) Uiso 1 1 d . .\nH25A H -0.2563 -0.1304 0.6018 0.102 Uiso 1 1 calc . .\nH25B H -0.3352 -0.1502 0.3610 0.102 Uiso 1 1 calc . .\nC26 C -0.1690(13) -0.1502(7) 0.264(3) 0.088(10) Uiso 1 1 d . .\nH26A H -0.1544 -0.1950 0.2915 0.106 Uiso 1 1 calc . .\nH26B H -0.1866 -0.1450 0.0785 0.106 Uiso 1 1 calc . .\nC27 C -0.0626(13) -0.1183(7) 0.340(3) 0.082(9) Uiso 1 1 d . .\nH27A H -0.0572 -0.1132 0.5297 0.098 Uiso 1 1 calc . .\nH27B H 0.0008 -0.1467 0.2889 0.098 Uiso 1 1 calc . .\n",
 "space_group_number": 2,
 "space_group_symbol": "P -1",
 "centring": "P",
 "sohncke": false,
 "chiral": false,
 "L_graded": true,
 "dof": 18.0,
 "dof_bin": "mid_15_25",
 "zprime": 1.0,
 "n_heavy_asym": 37.0,
 "components": [
  {
   "smiles": "COc1ccc2c(c1)c(CC(=O)OCC(=O)O)c(C)n2C(=O)c1ccc(Cl)cc1",
   "count": 1
  },
  {
   "smiles": "O=C1CCCCCN1",
   "count": 1
  }
 ],
 "radiation_class": "lab_Cu",
 "candidate_name": "ACM-CPR"
}

File: crystal-reconstruction/tests/truth/X1a56c78.json
{
 "id": "X1a56c78",
 "reference_cif": "data_ref\n_space_group_crystal_system orthorhombic\n_space_group_name_H-M_alt 'P 21 21 2'\n_space_group_name_Hall ?\n\nloop_\n_symmetry_equiv_pos_as_xyz\n'x, y, z'\n'-x, -y, z'\n'-x+1/2, y+1/2, -z'\n'x+1/2, -y+1/2, -z'\n\n_cell_length_a 30.0265(8)\n_cell_length_b 11.2297(4)\n_cell_length_c 5.8931(2)\n_cell_angle_alpha 90\n_cell_angle_beta 90\n_cell_angle_gamma 90\n_cell_volume 1987.08(12)\n_cell_formula_units_Z 4\n\nloop_\n_atom_type_symbol\n_atom_type_description\n_atom_type_scat_dispersion_real\n_atom_type_scat_dispersion_imag\n_atom_type_scat_source\n'C' 'C' 0.0033 0.0016 'International Tables Vol C Tables 4.2.6.8 and 6.1.1.4'\n'H' 'H' 0.0000 0.0000 'International Tables Vol C Tables 4.2.6.8 and 6.1.1.4'\n'Cl' 'Cl' 0.1484 0.1585 'International Tables Vol C Tables 4.2.6.8 and 6.1.1.4'\n'N' 'N' 0.0061 0.0033 'International Tables Vol C Tables 4.2.6.8 and 6.1.1.4'\n'O' 'O' 0.0106 0.0060 'International Tables Vol C Tables 4.2.6.8 and 6.1.1.4'\n\nloop_\n_atom_site_type_symbol\n_atom_site_label\n_atom_site_fract_x\n_atom_site_fract_y\n_atom_site_fract_z\n_atom_site_U_iso_or_equiv\n_atom_site_calc_flag\n_atom_site_occupancy\nO O1 -0.1539(3) 0.9849(13) -0.521(2) 0.0703(16) . 1.000\nN N1 -0.2407(2) 1.0155(11) -0.0092(18) 0.0703(16) . 1.000\nC C1 -0.1953(3) 1.0772(12) -0.079(3) 0.0703(16) . 1.000\nC C2 -0.1630(3) 0.9800(12) -0.118(2) 0.0703(16) . 1.000\nC C3 -0.1306(3) 0.9977(10) -0.3049(17) 0.0703(16) . 1.000\nC C4 -0.0896(3) 0.9088(8) -0.3708(19) 0.0703(16) . 1.000\nC C5 -0.1053(3) 0.7793(9) -0.349(2) 0.0703(16) . 1.000\nC C6 -0.0643(3) 0.6928(9) -0.3714(19) 0.0703(16) . 1.000\nC C7 -0.0458(3) 0.7068(9) -0.6064(19) 0.0703(16) . 1.000\nC C8 -0.0271(3) 0.8346(9) -0.617(2) 0.0703(16) . 1.000\nC C9 -0.0682(3) 0.9211(9) -0.612(2) 0.0703(16) . 1.000\nC C10 -0.1089(3) 1.1202(8) -0.2851(17) 0.0703(16) . 1.000\nC C11 -0.1119(4) 1.2011(9) -0.4647(19) 0.0703(16) . 1.000\nC C12 -0.0882(3) 1.3065(10) -0.4550(18) 0.0703(16) . 1.000\nC C13 -0.0620(4) 1.3275(10) -0.2593(16) 0.0703(16) . 1.000\nC C14 -0.0603(4) 1.2490(9) -0.0726(18) 0.0703(16) . 1.000\nC C15 -0.0837(4) 1.1401(9) -0.0896(18) 0.0703(16) . 1.000\nC C16 -0.2651(3) 1.0901(10) 0.1634(19) 0.0703(16) . 1.000\nC C17 -0.3081(3) 1.0375(12) 0.2536(16) 0.0703(16) . 1.000\nC C18 -0.3374(3) 1.0063(13) 0.051(2) 0.0703(16) . 1.000\nC C19 -0.3122(3) 0.9158(10) -0.091(2) 0.0703(16) . 1.000\nC C20 -0.2705(3) 0.9634(13) -0.1905(16) 0.0703(16) . 1.000\nCl Cl -0.22190(13) 0.8068(5) -0.6675(10) 0.0703(16) . 1.000\nH H1 -0.23187 0.95067 0.07164 0.0703 . 1.000\nH H1A -0.19914 1.12387 -0.21648 0.0703 . 1.000\nH H1B -0.18491 1.12941 0.04069 0.0703 . 1.000\nH H2 -0.17234 0.92801 -0.56039 0.0703 . 1.000\nH H2A -0.17952 0.90757 -0.14864 0.0703 . 1.000\nH H2B -0.14641 0.96752 0.02116 0.0703 . 1.000\nH H4 -0.06586 0.92116 -0.25892 0.0703 . 1.000\nH H5A -0.12688 0.76178 -0.46648 0.0703 . 1.000\nH H5B -0.11951 0.76773 -0.20272 0.0703 . 1.000\nH H6A -0.04184 0.71266 -0.25946 0.0703 . 1.000\nH H6B -0.07368 0.61116 -0.34674 0.0703 . 1.000\nH H7A -0.06895 0.69573 -0.71908 0.0703 . 1.000\nH H7B -0.02234 0.64909 -0.63362 0.0703 . 1.000\nH H8A -0.01016 0.84599 -0.75576 0.0703 . 1.000\nH H8B -0.00772 0.84971 -0.48882 0.0703 . 1.000\nH H9A -0.05872 1.00254 -0.63816 0.0703 . 1.000\nH H9B -0.08956 0.89932 -0.72825 0.0703 . 1.000\nH H11 -0.12967 1.18414 -0.58978 0.0703 . 1.000\nH H12 -0.08933 1.36158 -0.57273 0.0703 . 1.000\nH H13 -0.04506 1.39670 -0.25339 0.0703 . 1.000\nH H14 -0.04432 1.26822 0.05746 0.0703 . 1.000\nH H15 -0.08230 1.08356 0.02551 0.0703 . 1.000\nH H16A -0.27176 1.16675 0.09554 0.0703 . 1.000\nH H16B -0.24530 1.10423 0.29060 0.0703 . 1.000\nH H17A -0.32313 1.09468 0.35033 0.0703 . 1.000\nH H17B -0.30188 0.96662 0.34216 0.0703 . 1.000\nH H18A -0.36547 0.97302 0.10171 0.0703 . 1.000\nH H18B -0.34357 1.07706 -0.03843 0.0703 . 1.000\nH H19A -0.30505 0.84757 0.00304 0.0703 . 1.000\nH H19B -0.33137 0.88837 -0.21298 0.0703 . 1.000\nH H20A -0.27764 1.02447 -0.30103 0.0703 . 1.000\nH H20B -0.25477 0.89994 -0.26842 0.0703 . 1.000\n",
 "space_group_number": 18,
 "space_group_symbol": "P 21 21 2",
 "centring": "P",
 "sohncke": true,
 "chiral": true,
 "L_graded": true,
 "dof": 14.0,
 "dof_bin": "calib_lt15",
 "zprime": 1.0,
 "n_heavy_asym": 23.0,
 "components": [
  {
   "smiles": "O[C@](CC[NH+]1CCCCC1)(c1ccccc1)C1CCCCC1",
   "count": 1
  },
  {
   "smiles": "[Cl-]",
   "count": 1
  }
 ],
 "radiation_class": "lab_Cu",
 "candidate_name": "Trihexyphenidyl hydrochloride"
}

File: crystal-reconstruction/tests/truth/X1db5091.json
{
 "id": "X1db5091",
 "reference_cif": "data_ref\nloop_\n_atom_type_symbol\n_atom_type_description\n_atom_type_scat_dispersion_real\n_atom_type_scat_dispersion_imag\n_atom_type_scat_source\n'Cl' 'Cl' 0.3639 0.7018 'International Tables Vol C Tables 4.2.6.8 and 6.1.1.4'\n'O' 'O' 0.0492 0.0322 'International Tables Vol C Tables 4.2.6.8 and 6.1.1.4'\n'N' 'N' 0.0311 0.0180 'International Tables Vol C Tables 4.2.6.8 and 6.1.1.4'\n'C' 'C' 0.0181 0.0091 'International Tables Vol C Tables 4.2.6.8 and 6.1.1.4'\n'H' 'H' 0.0000 0.0000 'International Tables Vol C Tables 4.2.6.8 and 6.1.1.4'\n\n_symmetry_cell_setting monoclinic\n_symmetry_space_group_name_H-M 'P 21/c'\n_symmetry_space_group_name_Hall '-P 2ybc'\n\nloop_\n_symmetry_equiv_pos_as_xyz\n'x, y, z'\n'x, -y+1/2, z+1/2'\n'-x, -y, -z'\n'-x, y-1/2, -z-1/2'\n\n_cell_length_a 4.8977(11)\n_cell_length_b 40.914(4)\n_cell_length_c 12.8874(19)\n_cell_angle_alpha 90.00\n_cell_angle_beta 100.328(18)\n_cell_angle_gamma 90.00\n_cell_volume 2540.6(7)\n_cell_formula_units_Z 4\n\nloop_\n_atom_site_label\n_atom_site_type_symbol\n_atom_site_fract_x\n_atom_site_fract_y\n_atom_site_fract_z\n_atom_site_U_iso_or_equiv\n_atom_site_adp_type\n_atom_site_occupancy\n_atom_site_symmetry_multiplicity\n_atom_site_calc_flag\n_atom_site_disorder_assembly\n_atom_site_disorder_group\nCl1 Cl 0.5288(10) 0.86210(10) 0.0468(3) 0.081(2) Uiso 1 1 d . .\nO1 O 0.957(2) 0.7318(2) 0.3175(8) 0.073(5) Uiso 1 1 d . .\nO2 O 0.103(2) 0.6517(2) -0.1540(7) 0.062(5) Uiso 1 1 d . .\nO3 O 1.151(2) 0.5993(2) 0.3156(7) 0.077(5) Uiso 1 1 d . .\nO4 O 0.7316(18) 0.5849(2) 0.2352(7) 0.068(5) Uiso 1 1 d . .\nO5 O 0.367(2) 0.5381(2) 0.2088(8) 0.082(5) Uiso 1 1 d . .\nO6 O 0.420(2) 0.5262(2) 0.3811(8) 0.086(5) Uiso 1 1 d . .\nH6A H 0.2921 0.5135 0.3618 0.129 Uiso 1 1 calc . .\nN1 N 0.867(3) 0.7022(3) 0.1699(9) 0.071(6) Uiso 1 1 d . .\nC1 C 0.629(3) 0.8243(3) 0.0970(12) 0.092(8) Uiso 1 1 d . .\nC2 C 0.548(4) 0.8137(3) 0.1883(12) 0.087(8) Uiso 1 1 d . .\nH2 H 0.4379 0.8269 0.2226 0.105 Uiso 1 1 calc . .\nC3 C 0.631(3) 0.7834(3) 0.2284(12) 0.083(8) Uiso 1 1 d . .\nH3 H 0.5839 0.7763 0.2915 0.100 Uiso 1 1 calc . .\nC4 C 0.789(3) 0.7632(3) 0.1722(12) 0.079(8) Uiso 1 1 d . .\nC5 C 0.868(3) 0.7733(3) 0.0788(12) 0.088(9) Uiso 1 1 d . .\nH5 H 0.9710 0.7596 0.0428 0.106 Uiso 1 1 calc . .\nC6 C 0.788(4) 0.8050(3) 0.0400(11) 0.086(8) Uiso 1 1 d . .\nH6 H 0.8398 0.8128 -0.0215 0.103 Uiso 1 1 calc . .\nC7 C 0.884(3) 0.7320(3) 0.2190(12) 0.086(8) Uiso 1 1 d . .\nC8 C 1.037(4) 0.6743(3) 0.2002(12) 0.080(8) Uiso 1 1 d . .\nC9 C 0.937(3) 0.6490(4) 0.1319(12) 0.081(7) Uiso 1 1 d . .\nC11 C 0.656(3) 0.6931(3) 0.0862(11) 0.081(8) Uiso 1 1 d . .\nC10 C 0.698(3) 0.6600(3) 0.0612(10) 0.072(8) Uiso 1 1 d . .\nC12 C 0.442(3) 0.7115(3) 0.0296(11) 0.075(8) Uiso 1 1 d . .\nH12 H 0.4236 0.7333 0.0470 0.090 Uiso 1 1 calc . .\nC13 C 0.254(3) 0.6977(3) -0.0533(10) 0.074(8) Uiso 1 1 d . .\nH13 H 0.1116 0.7101 -0.0916 0.089 Uiso 1 1 calc . .\nC14 C 0.288(3) 0.6642(3) -0.0772(11) 0.072(8) Uiso 1 1 d . .\nC15 C 0.510(3) 0.6463(4) -0.0242(11) 0.079(7) Uiso 1 1 d . .\nH15 H 0.5358 0.6249 -0.0449 0.095 Uiso 1 1 calc . .\nC16 C 0.081(3) 0.6189(3) -0.1701(12) 0.075(8) Uiso 1 1 d . .\nH16A H -0.0642 0.6145 -0.2292 0.112 Uiso 1 1 calc . .\nH16B H 0.0373 0.6085 -0.1083 0.112 Uiso 1 1 calc . .\nH16C H 0.2533 0.6105 -0.1843 0.112 Uiso 1 1 calc . .\nC17 C 1.287(3) 0.6745(3) 0.2824(12) 0.080(8) Uiso 1 1 d . .\nH17A H 1.3036 0.6953 0.3173 0.120 Uiso 1 1 calc . .\nH17B H 1.4473 0.6707 0.2509 0.120 Uiso 1 1 calc . .\nH17C H 1.2729 0.6576 0.3328 0.120 Uiso 1 1 calc . .\nC18 C 1.071(3) 0.6142(3) 0.1414(12) 0.078(7) Uiso 1 1 d . .\nH18A H 1.2717 0.6158 0.1514 0.094 Uiso 1 1 calc . .\nH18B H 1.0059 0.6016 0.0781 0.094 Uiso 1 1 calc . .\nC19 C 0.980(3) 0.5975(3) 0.2401(12) 0.073(8) Uiso 1 1 d . .\nC20 C 0.714(3) 0.5654(3) 0.3274(10) 0.073(8) Uiso 1 1 d . .\nH20A H 0.6804 0.5794 0.3845 0.088 Uiso 1 1 calc . .\nH20B H 0.8869 0.5538 0.3503 0.088 Uiso 1 1 calc . .\nC21 C 0.480(3) 0.5414(3) 0.3001(11) 0.074(8) Uiso 1 1 d . .\nO7 O -0.719(2) 0.4478(2) 0.0779(7) 0.066(5) Uiso 1 1 d . .\nN2 N -0.323(2) 0.4548(2) 0.0148(8) 0.072(6) Uiso 1 1 d . .\nH2A H -0.4030 0.4522 -0.0497 0.086 Uiso 1 1 calc . .\nH2B H -0.1475 0.4586 0.0296 0.086 Uiso 1 1 calc . .\nN3 N 0.043(3) 0.4841(2) 0.3262(9) 0.067(6) Uiso 1 1 d . .\nC22 C -0.472(3) 0.4530(3) 0.0928(10) 0.065(8) Uiso 1 1 d . .\nC23 C -0.321(3) 0.4587(3) 0.2041(12) 0.067(7) Uiso 1 1 d . .\nC24 C -0.087(3) 0.4788(3) 0.2299(11) 0.069(8) Uiso 1 1 d . .\nH24 H -0.0206 0.4890 0.1750 0.083 Uiso 1 1 calc . .\nC25 C -0.042(3) 0.4671(3) 0.4034(12) 0.074(8) Uiso 1 1 d . .\nH25 H 0.0525 0.4700 0.4721 0.089 Uiso 1 1 calc . .\nC26 C -0.262(3) 0.4455(3) 0.3862(12) 0.080(7) Uiso 1 1 d . .\nH26 H -0.3153 0.4341 0.4418 0.096 Uiso 1 1 calc . .\nC27 C -0.402(3) 0.4414(3) 0.2841(11) 0.073(8) Uiso 1 1 d . .\nH27 H -0.5496 0.4269 0.2698 0.087 Uiso 1 1 calc . .\n",
 "space_group_number": 14,
 "space_group_symbol": "P 21/c",
 "centring": "P",
 "sohncke": false,
 "chiral": false,
 "L_graded": true,
 "dof": 19.0,
 "dof_bin": "mid_15_25",
 "zprime": 1.0,
 "n_heavy_asym": 38.0,
 "components": [
  {
   "smiles": "COc1ccc2c(c1)c(CC(=O)OCC(=O)O)c(C)n2C(=O)c1ccc(Cl)cc1",
   "count": 1
  },
  {
   "smiles": "NC(=O)c1cccnc1",
   "count": 1
  }
 ],
 "radiation_class": "lab_Cu",
 "candidate_name": "ACEMETACINNICOTINAMIDEFORMI"
}

File: crystal-reconstruction/tests/truth/X2327841.json
{
 "id": "X2327841",
 "reference_cif": "data_ref\n_cell_length_a 27.78145(44)\n_cell_length_b 4.933812(40)\n_cell_length_c 12.38987(21)\n_cell_angle_alpha 90\n_cell_angle_beta 115.67967(77)\n_cell_angle_gamma 90\n_cell_volume 1530.525(39)\n_symmetry_cell_setting monoclinic\n_symmetry_space_group_name_H-M P21\n\nloop_\n_symmetry_equiv_pos_as_xyz\n'-x, y+1/2, -z'\n'x, y, z'\n\n_cell_formula_units_Z 2\n\nloop_\n_atom_site_label\n_atom_site_type_symbol\n_atom_site_fract_x\n_atom_site_fract_y\n_atom_site_fract_z\n_atom_site_occupancy\n_atom_site_B_iso_or_equiv\nC1 C 0.4898414 0.7543062 1.348879 1 0.339(36)\nC2 C 0.5274783 0.6154862 1.306453 1 0.339(36)\nC3 C 0.5281299 0.7497689 1.196117 1 0.339(36)\nC4 C 0.5670184 0.6179342 1.155426 1 0.339(36)\nC5 C 0.5696063 0.7480253 1.046552 1 0.339(36)\nC6 C 0.6129337 0.6231424 1.017963 1 0.339(36)\nC7 C 0.6184612 0.7503767 0.9117999 1 0.339(36)\nC8 C 0.6629381 0.6208377 0.8883704 1 0.339(36)\nC9 C 0.6733954 0.7486892 0.7876928 1 0.339(36)\nC10 C 0.7237233 0.624765 0.7857689 1 0.339(36)\nC11 C 0.7401114 0.7514537 0.6945906 1 0.339(36)\nC12 C 0.789405 0.6264279 0.6903409 1 0.339(36)\nC13 C 0.8013625 0.7488792 0.5916639 1 0.339(36)\nC14 C 0.8490576 0.6251515 0.5798124 1 0.339(36)\nC15 C 0.8593282 0.7507781 0.479302 1 0.339(36)\nC16 C 0.9065644 0.6269236 0.4654805 1 0.339(36)\nC17 C 0.917034 0.7539421 0.3656057 1 0.339(36)\nC18 C 0.9643726 0.6290546 0.3523142 1 0.339(36)\nC19 C 0.9754642 0.7550117 0.2530494 1 0.339(36)\nC20 C 1.023115 0.6288444 0.2415408 1 0.339(36)\nC21 C 1.034756 0.7533432 0.1427046 1 0.339(36)\nC22 C 1.082602 0.6273471 0.1320026 1 0.339(36)\nC23 C 1.094601 0.7526194 0.03388448 1 0.339(36)\nC24 C 1.142771 0.6280066 0.02390553 1 0.339(36)\nC25 C 1.154809 0.7548887 -0.07384217 1 0.339(36)\nC26 C 1.202139 0.6279557 -0.08642905 1 0.339(36)\nC27 C 1.213018 0.7543384 -0.1860464 1 0.339(36)\nC28 C 1.2594 0.6242894 -0.2016045 1 0.339(36)\nC29 C 1.269307 0.7469229 -0.3032083 1 0.339(36)\nC30 C 1.315378 0.6144694 -0.3192274 1 0.339(36)\nC31 C 1.325706 0.7342347 -0.4205001 1 0.339(36)\nC32 C 0.6252246 0.7260229 0.6653656 1 0.339(36)\nH11 H 0.4898463 0.6552836 1.428173 1 0.339(36)\nH12 H 0.4485283 0.7538165 1.278722 1 0.339(36)\nH13 H 0.5013445 0.9669565 1.372577 1 0.339(36)\nH21 H 0.5161166 0.4007083 1.286243 1 0.339(36)\nH22 H 0.5682531 0.6134962 1.379389 1 0.339(36)\nH31 H 0.5386901 0.9658151 1.215902 1 0.339(36)\nH32 H 0.4874515 0.7473096 1.122608 1 0.339(36)\nH41 H 0.5569013 0.4014339 1.136618 1 0.339(36)\nH42 H 0.6071933 0.621601 1.230212 1 0.339(36)\nH51 H 0.5770537 0.967376 1.062373 1 0.339(36)\nH52 H 0.5305683 0.7304057 0.968318 1 0.339(36)\nH61 H 0.6049362 0.4042558 1.000986 1 0.339(36)\nH62 H 0.6515221 0.6366828 1.097974 1 0.339(36)\nH71 H 0.6265142 0.9692725 0.9283262 1 0.339(36)\nH72 H 0.5799396 0.7354094 0.8319576 1 0.339(36)\nH81 H 0.654342 0.4028496 0.8692539 1 0.339(36)\nH82 H 0.7002981 0.6298869 0.9718776 1 0.339(36)\nH91 H 0.6813564 0.9668564 0.8088901 1 0.339(36)\nH101 H 0.7169124 0.4052447 0.7675069 1 0.339(36)\nH102 H 0.7569736 0.6413436 0.8759696 1 0.339(36)\nH111 H 0.7469543 0.97035 0.7133869 1 0.339(36)\nH112 H 0.7068671 0.7370995 0.6045856 1 0.339(36)\nH121 H 0.7833847 0.4059634 0.6755632 1 0.339(36)\nH122 H 0.8242645 0.6496912 0.7776829 1 0.339(36)\nH131 H 0.8078462 0.9691034 0.6069706 1 0.339(36)\nH132 H 0.7656458 0.7284627 0.505617 1 0.339(36)\nH141 H 0.8425942 0.405141 0.5640574 1 0.339(36)\nH142 H 0.8850652 0.6459781 0.6651376 1 0.339(36)\nH151 H 0.8660582 0.9705605 0.4954999 1 0.339(36)\nH152 H 0.8230932 0.7319872 0.3940856 1 0.339(36)\nH161 H 0.8996761 0.4073686 0.448658 1 0.339(36)\nH162 H 0.9426875 0.6444991 0.5508701 1 0.339(36)\nH171 H 0.9239927 0.973286 0.3826052 1 0.339(36)\nH172 H 0.8808756 0.736571 0.2802183 1 0.339(36)\nH181 H 0.9573239 0.4095149 0.3352252 1 0.339(36)\nH182 H 1.000348 0.6458172 0.4380603 1 0.339(36)\nH191 H 0.9824784 0.9745628 0.2697796 1 0.339(36)\nH192 H 0.9396301 0.7374361 0.167115 1 0.339(36)\nH201 H 1.016082 0.4092919 0.2249008 1 0.339(36)\nH202 H 1.058786 0.6462183 0.3277464 1 0.339(36)\nH211 H 1.041682 0.9729059 0.1591669 1 0.339(36)\nH212 H 0.9991187 0.7351569 0.05649249 1 0.339(36)\nH221 H 1.075641 0.4077958 0.1151815 1 0.339(36)\nH222 H 1.11811 0.6447219 0.218481 1 0.339(36)\nH231 H 1.101276 0.9721947 0.05035154 1 0.339(36)\nH232 H 1.059197 0.7340281 -0.0527844 1 0.339(36)\nH241 H 1.136045 0.4084507 0.006810315 1 0.339(36)\nH242 H 1.178189 0.6455814 0.1106567 1 0.339(36)\nH251 H 1.162212 0.9739813 -0.05586401 1 0.339(36)\nH252 H 1.119041 0.7405647 -0.1602038 1 0.339(36)\nH261 H 1.19486 0.4088401 -0.1037804 1 0.339(36)\nH262 H 1.23822 0.6436996 -0.0006922595 1 0.339(36)\nH271 H 1.220993 0.9727942 -0.1680835 1 0.339(36)\nH272 H 1.176567 0.741231 -0.271128 1 0.339(36)\nH281 H 1.251632 0.4051718 -0.2179579 1 0.339(36)\nH282 H 1.295987 0.6402395 -0.1169545 1 0.339(36)\nH291 H 1.277396 0.9658169 -0.2866828 1 0.339(36)\nH292 H 1.232507 0.7323925 -0.3874846 1 0.339(36)\nH301 H 1.307251 0.3957607 -0.3350317 1 0.339(36)\nH302 H 1.351784 0.6298205 -0.2345782 1 0.339(36)\nH311 H 1.291074 0.7097318 -0.5074058 1 0.339(36)\nH312 H 1.360155 0.6377799 -0.4265137 1 0.339(36)\nH313 H 1.334344 0.9523819 -0.4074062 1 0.339(36)\nH321 H 0.6187565 0.5143335 0.6341187 1 0.339(36)\nH322 H 0.6306769 0.8473788 0.597187 1 0.339(36)\nH323 H 0.5883832 0.7975569 0.6678286 1 0.339(36)\n",
 "space_group_number": 4,
 "space_group_symbol": "P21",
 "centring": "P",
 "sohncke": true,
 "chiral": true,
 "L_graded": true,
 "dof": 34.0,
 "dof_bin": "hard_dof25_or_Z2",
 "zprime": 1.0,
 "n_heavy_asym": 32.0,
 "components": [
  {
   "smiles": "CCCCCCCCCCCCCCCCCCCCCC[C@@H](C)CCCCCCCC",
   "count": 1
  }
 ],
 "radiation_class": "synchrotron",
 "candidate_name": "(<i>S</i>)-9-methyltriacontane"
}

File: crystal-reconstruction/tests/truth/X238783d.json
{
 "id": "X238783d",
 "reference_cif": "data_ref\n_space_group_crystal_system orthorhombic\n_space_group_IT_number 19\n_space_group_name_Hall 'P 2ac 2ab'\n_space_group_name_H-M_alt 'P 21 21 21'\n_symmetry_Int_Tables_number 19\n_symmetry_space_group_name_Hall 'P 2ac 2ab'\n_symmetry_space_group_name_H-M 'P 21 21 21'\n_cell_angle_alpha 90\n_cell_angle_beta 90\n_cell_angle_gamma 90\n_cell_formula_units_Z 4\n_cell_length_a 20.14922(38)\n_cell_length_b 23.95453(50)\n_cell_length_c 8.85344(21)\n_cell_volume 4273.25(16)\n\nloop_\n_symmetry_equiv_pos_as_xyz\n'-x, y+1/2, -z+1/2'\n'-x+1/2, -y, z+1/2'\n'x, y, z'\n'x+1/2, -y+1/2, -z'\n\nloop_\n_atom_site_label\n_atom_site_type_symbol\n_atom_site_fract_x\n_atom_site_fract_y\n_atom_site_fract_z\n_atom_site_occupancy\n_atom_site_symmetry_multiplicity\n_atom_site_B_iso_or_equiv\n_atom_site_U_iso_or_equiv\nC1 C 0.02041(33) 0.23253(24) 0.45525(69) 1 0 2.65(13) 0.03362\nC2 C 0.00493(26) 0.29317(20) 0.48358(55) 1 0 2.65(13) 0.03362\nC3 C 0.00733(25) 0.32563(21) 0.33272(60) 1 0 2.65(13) 0.03362\nC4 C 0.07626(24) 0.35595(20) 0.32201(56) 1 0 2.65(13) 0.03362\nC5 C 0.09649(25) 0.37158(21) 0.15966(57) 1 0 2.65(13) 0.03362\nC6 C 0.13069(25) 0.32324(21) 0.06465(59) 1 0 2.65(13) 0.03362\nC7 C 0.20084(23) 0.31728(22) 0.11891(52) 1 0 2.65(13) 0.03362\nC8 C 0.24390(26) 0.27433(21) 0.03598(60) 1 0 2.65(13) 0.03362\nC9 C 0.23104(42) 0.21277(22) 0.07640(61) 1 0 2.65(13) 0.03362\nC10 C 0.23935(24) 0.19201(20) 0.24040(58) 1 0 2.65(13) 0.03362\nC11 C 0.17183(24) 0.17944(21) 0.31896(58) 1 0 2.65(13) 0.03362\nC12 C 0.17319(25) 0.16846(21) 0.48785(61) 1 0 2.65(13) 0.03362\nC13 C 0.10137(27) 0.16483(21) 0.53888(55) 1 0 2.65(13) 0.03362\nC14 C 0.09596(26) 0.14027(21) 0.69957(52) 1 0 2.65(13) 0.03362\nC15 C 0.02709(24) 0.13457(21) 0.76152(51) 1 0 2.65(13) 0.03362\nC16 C -0.06088(25) 0.29521(20) 0.55579(54) 1 0 2.65(13) 0.03362\nC17 C 0.08085(26) 0.40502(19) 0.43650(55) 1 0 2.65(13) 0.03362\nC18 C 0.13410(23) 0.33538(19) -0.10405(58) 1 0 2.65(13) 0.03362\nC19 C 0.31336(26) 0.29367(19) 0.06915(51) 1 0 2.65(13) 0.03362\nC20 C 0.28531(22) 0.14103(19) 0.23472(60) 1 0 2.65(13) 0.03362\nC21 C 0.20798(26) 0.21303(20) 0.58137(55) 1 0 2.65(13) 0.03362\nC22 C 0.04614(23) 0.25040(20) 0.01830(55) 1 0 2.65(13) 0.03362\nO1 O 0.00438(44) 0.20643(33) 0.33958(83) 1 0 2.65(13) 0.03362\nO2 O -0.04885(28) 0.36700(28) 0.33382(73) 1 0 2.65(13) 0.03362\nO3 O 0.14251(30) 0.41884(24) 0.16688(81) 1 0 2.65(13) 0.03362\nO4 O 0.10045(32) 0.27105(24) 0.10515(68) 1 0 2.65(13) 0.03362\nO5 O 0.20195(41) 0.18424(29) -0.01754(82) 1 0 2.65(13) 0.03362\nO6 O 0.13933(35) 0.13365(26) 0.24614(65) 1 0 2.65(13) 0.03362\nO7 O 0.20309(27) 0.11662(23) 0.51878(86) 1 0 2.65(13) 0.03362\nO8 O 0.07466(31) 0.22116(23) 0.54192(86) 1 0 2.65(13) 0.03362\nC23 C 0.12403(26) 0.46996(20) 0.10389(61) 1 0 2.65(13) 0.03362\nC24 C 0.17530(25) 0.51173(20) 0.15292(54) 1 0 2.65(13) 0.03362\nC25 C 0.15462(26) 0.56708(21) 0.08556(59) 1 0 2.65(13) 0.03362\nC26 C 0.15480(25) 0.56225(21) -0.08277(59) 1 0 2.65(13) 0.03362\nC27 C 0.10359(26) 0.51920(20) -0.12814(60) 1 0 2.65(13) 0.03362\nC28 C 0.10504(23) 0.50964(20) -0.29582(59) 1 0 2.65(13) 0.03362\nC29 C 0.16598(23) 0.66466(19) 0.14894(56) 1 0 2.65(13) 0.03362\nC30 C 0.26159(25) 0.61278(19) 0.09008(54) 1 0 2.65(13) 0.03362\nN1 N 0.19594(26) 0.61022(22) 0.15430(78) 1 0 2.65(13) 0.03362\nO9 O 0.17556(40) 0.51561(23) 0.31273(60) 1 0 2.65(13) 0.03362\nO10 O 0.12016(37) 0.46637(24) -0.05356(63) 1 0 2.65(13) 0.03362\nC31 C -0.10062(25) 0.36371(22) 0.22160(58) 1 0 2.65(13) 0.03362\nC32 C -0.15790(24) 0.39962(21) 0.26982(60) 1 0 2.65(13) 0.03362\nC33 C -0.15006(24) 0.46206(22) 0.24879(60) 1 0 2.65(13) 0.03362\nC34 C -0.13072(25) 0.47079(20) 0.08447(59) 1 0 2.65(13) 0.03362\nC35 C -0.07172(25) 0.43365(21) 0.03453(61) 1 0 2.65(13) 0.03362\nC36 C -0.05869(26) 0.43011(20) -0.13528(58) 1 0 2.65(13) 0.03362\nC37 C -0.21984(23) 0.48748(21) 0.27557(51) 1 0 2.65(13) 0.03362\nC38 C -0.10157(27) 0.48611(21) 0.49957(59) 1 0 2.65(13) 0.03362\nO11 O -0.09649(30) 0.48663(30) 0.33856(61) 1 0 2.65(13) 0.03362\nO12 O -0.11053(32) 0.52720(24) 0.05620(74) 1 0 2.65(13) 0.03362\nO13 O -0.07815(33) 0.37669(24) 0.07487(65) 1 0 2.65(13) 0.03362\nH1 H 0.03979(83) 0.30946(78) 0.5595(20) 1 0 3.19(16) 0.04034\nH2 H 0.00051(96) 0.29730(75) 0.2515(22) 1 0 3.19(16) 0.04034\nH3 H 0.10805(88) 0.32931(80) 0.3527(22) 1 0 3.19(16) 0.04034\nH4 H 0.05874(82) 0.38116(86) 0.0982(20) 1 0 3.19(16) 0.04034\nH5 H 0.20568(83) 0.30932(72) 0.2407(20) 1 0 3.19(16) 0.04034\nH6 H 0.22074(81) 0.35376(84) 0.1127(21) 1 0 3.19(16) 0.04034\nH7 H 0.23186(82) 0.27787(79) -0.0685(23) 1 0 3.19(16) 0.04034\nH8 H 0.25692(76) 0.22255(74) 0.3010(21) 1 0 3.19(16) 0.04034\nH9 H 0.1453(10) 0.20967(77) 0.3097(23) 1 0 3.19(16) 0.04034\nH10 H 0.07718(83) 0.14310(77) 0.4627(21) 1 0 3.19(16) 0.04034\nH11 H 0.11432(94) 0.10114(83) 0.6933(21) 1 0 3.19(16) 0.04034\nH12 H 0.11880(96) 0.16495(83) 0.7683(25) 1 0 3.19(16) 0.04034\nH13 H -0.0016(10) 0.12169(94) 0.6845(19) 1 0 3.19(16) 0.04034\nH14 H 0.0118(10) 0.16840(86) 0.8147(22) 1 0 3.19(16) 0.04034\nH15 H 0.02394(97) 0.11459(92) 0.8455(19) 1 0 3.19(16) 0.04034\nH16 H -0.06907(83) 0.26061(72) 0.6068(20) 1 0 3.19(16) 0.04034\nH17 H -0.09441(92) 0.29434(73) 0.4723(22) 1 0 3.19(16) 0.04034\nH18 H -0.06963(81) 0.32711(82) 0.6208(20) 1 0 3.19(16) 0.04034\nH19 H 0.06610(80) 0.39562(86) 0.5346(20) 1 0 3.19(16) 0.04034\nH20 H 0.12600(91) 0.41840(88) 0.4532(21) 1 0 3.19(16) 0.04034\nH21 H 0.05491(78) 0.43927(87) 0.3997(20) 1 0 3.19(16) 0.04034\nH22 H 0.16268(91) 0.31033(79) -0.1468(21) 1 0 3.19(16) 0.04034\nH23 H 0.09035(90) 0.33257(82) -0.1429(21) 1 0 3.19(16) 0.04034\nH24 H 0.14360(94) 0.37502(77) -0.1241(20) 1 0 3.19(16) 0.04034\nH25 H 0.31421(86) 0.32979(81) 0.0337(21) 1 0 3.19(16) 0.04034\nH26 H 0.34270(90) 0.26882(75) -0.0005(21) 1 0 3.19(16) 0.04034\nH27 H 0.32737(89) 0.28780(79) 0.1900(22) 1 0 3.19(16) 0.04034\nH28 H 0.26178(74) 0.10925(76) 0.1781(20) 1 0 3.19(16) 0.04034\nH29 H 0.29402(84) 0.13307(84) 0.3318(20) 1 0 3.19(16) 0.04034\nH30 H 0.33091(85) 0.15254(82) 0.2021(20) 1 0 3.19(16) 0.04034\nH31 H 0.19677(77) 0.21192(80) 0.6900(20) 1 0 3.19(16) 0.04034\nH32 H 0.20237(81) 0.24926(71) 0.5389(22) 1 0 3.19(16) 0.04034\nH33 H 0.25445(85) 0.20626(83) 0.5739(23) 1 0 3.19(16) 0.04034\nH34 H 0.02206(88) 0.22521(74) 0.0958(20) 1 0 3.19(16) 0.04034\nH35 H 0.05811(81) 0.23462(78) -0.0683(22) 1 0 3.19(16) 0.04034\nH36 H 0.01405(86) 0.28153(77) -0.0077(20) 1 0 3.19(16) 0.04034\nH37 H 0.1376(11) 0.14330(81) 0.1508(22) 1 0 3.19(16) 0.04034\nH38 H 0.17346(80) 0.09390(71) 0.5176(38) 1 0 3.19(16) 0.04034\nH39 H 0.08092(83) 0.48272(70) 0.1454(21) 1 0 3.19(16) 0.04034\nH40 H 0.22608(92) 0.49807(73) 0.1195(27) 1 0 3.19(16) 0.04034\nH41 H 0.10966(85) 0.57407(86) 0.1155(22) 1 0 3.19(16) 0.04034\nH42 H 0.14623(95) 0.59607(80) -0.1344(21) 1 0 3.19(16) 0.04034\nH43 H 0.20316(85) 0.55292(86) -0.1210(22) 1 0 3.19(16) 0.04034\nH44 H 0.05557(84) 0.53102(74) -0.0990(21) 1 0 3.19(16) 0.04034\nH45 H 0.1525(10) 0.50099(70) -0.3323(21) 1 0 3.19(16) 0.04034\nH46 H 0.07831(80) 0.47820(71) -0.3194(21) 1 0 3.19(16) 0.04034\nH47 H 0.08276(81) 0.54394(76) -0.3502(20) 1 0 3.19(16) 0.04034\nH48 H 0.12005(88) 0.66122(80) 0.1500(22) 1 0 3.19(16) 0.04034\nH49 H 0.18053(87) 0.69001(76) 0.2366(21) 1 0 3.19(16) 0.04034\nH50 H 0.18235(83) 0.68600(80) 0.0435(21) 1 0 3.19(16) 0.04034\nH51 H 0.29317(84) 0.62427(81) 0.1704(19) 1 0 3.19(16) 0.04034\nH52 H 0.27578(78) 0.57599(81) 0.0597(21) 1 0 3.19(16) 0.04034\nH53 H 0.26212(76) 0.63905(70) -0.0002(20) 1 0 3.19(16) 0.04034\nH54 H 0.1726(15) 0.54875(81) 0.3355(20) 1 0 3.19(16) 0.04034\nH55 H -0.11649(93) 0.32396(77) 0.2089(21) 1 0 3.19(16) 0.04034\nH56 H -0.19829(91) 0.38888(80) 0.2084(20) 1 0 3.19(16) 0.04034\nH57 H -0.17206(87) 0.39407(73) 0.3750(20) 1 0 3.19(16) 0.04034\nH58 H -0.17170(92) 0.46395(69) 0.0182(21) 1 0 3.19(16) 0.04034\nH59 H -0.03185(88) 0.44729(88) 0.0846(19) 1 0 3.19(16) 0.04034\nH60 H -0.06842(82) 0.46297(77) -0.1762(21) 1 0 3.19(16) 0.04034\nH61 H -0.08154(86) 0.40036(92) -0.1754(22) 1 0 3.19(16) 0.04034\nH62 H -0.0142(10) 0.41483(93) -0.1555(19) 1 0 3.19(16) 0.04034\nH63 H -0.24994(88) 0.46552(77) 0.2108(25) 1 0 3.19(16) 0.04034\nH64 H -0.23050(88) 0.48657(73) 0.4022(27) 1 0 3.19(16) 0.04034\nH65 H -0.22101(86) 0.52577(74) 0.2549(24) 1 0 3.19(16) 0.04034\nH66 H -0.05326(81) 0.50147(68) 0.5351(22) 1 0 3.19(16) 0.04034\nH67 H -0.11249(90) 0.45297(76) 0.5361(22) 1 0 3.19(16) 0.04034\nH68 H -0.1262(10) 0.51506(70) 0.5489(22) 1 0 3.19(16) 0.04034\nH69 H -0.0865(11) 0.53524(74) 0.1396(22) 1 0 3.19(16) 0.04034\n\nloop_\n_atom_type_symbol\n_atom_type_description\n_atom_type_scat_source\nC C 'International Tables Vol C Tables 4.2.6.8 and 6.1.1.4'\nH H 'International Tables Vol C Tables 4.2.6.8 and 6.1.1.4'\nN N 'International Tables Vol C Tables 4.2.6.8 and 6.1.1.4'\nO O 'International Tables Vol C Tables 4.2.6.8 and 6.1.1.4'\n",
 "space_group_number": 19,
 "space_group_symbol": "P 21 21 21",
 "centring": "P",
 "sohncke": true,
 "chiral": true,
 "L_graded": true,
 "dof": 14.0,
 "dof_bin": "calib_lt15",
 "zprime": 1.0,
 "n_heavy_asym": 52.0,
 "components": [
  {
   "smiles": "CC[C@H]1OC(=O)[C@H](C)[C@@H](O[C@H]2C[C@@](C)(OC)[C@@H](O)[C@H](C)O2)[C@H](C)[C@@H](O[C@@H]2O[C@H](C)C[C@H](N(C)C)[C@H]2O)[C@](C)(OC)C[C@@H](C)C(=O)[C@H](C)[C@@H](O)[C@]1(C)O",
   "count": 1
  }
 ],
 "radiation_class": "lab_Cu",
 "candidate_name": "Clarithromycin"
}
