Repository: Qokedas/blackbox-science

# Blackbox-Science, open example: blind crystal-structure solution from powder diffraction

This folder is the one Blackbox-Science environment we publish in full: the task as the models saw it, the grader, the reference data with provenance, the specification and its deviations, the grader validation battery, the execution harness, and the complete visible traces of the two frontier-model runs we scored. Everything needed to reproduce the grading or rerun the environment is here. Everything needed to check our claims about the runs is here.

File: crystal-reconstruction/tests/truth/X263b09a.json
{
 "id": "X263b09a",
 "reference_cif": "data_ref\nloop_\n_atom_type_symbol\n_atom_type_description\n_atom_type_scat_dispersion_real\n_atom_type_scat_dispersion_imag\n_atom_type_scat_source\n'Cl' 'Cl' 0.3639 0.7018 'International Tables Vol C Tables 4.2.6.8 and 6.1.1.4'\n'O' 'O' 0.0492 0.0322 'International Tables Vol C Tables 4.2.6.8 and 6.1.1.4'\n'N' 'N' 0.0311 0.0180 'International Tables Vol C Tables 4.2.6.8 and 6.1.1.4'\n'C' 'C' 0.0181 0.0091 'International Tables Vol C Tables 4.2.6.8 and 6.1.1.4'\n'H' 'H' 0.0000 0.0000 'International Tables Vol C Tables 4.2.6.8 and 6.1.1.4'\n\n_symmetry_cell_setting triclinic\n_symmetry_space_group_name_H-M 'P -1'\n_symmetry_space_group_name_Hall '-P 1'\n\nloop_\n_symmetry_equiv_pos_as_xyz\n'x, y, z'\n'-x, -y, -z'\n\n_cell_length_a 11.7638(12)\n_cell_length_b 20.5548(19)\n_cell_length_c 5.1627(9)\n_cell_angle_alpha 89.543(14)\n_cell_angle_beta 93.300(16)\n_cell_angle_gamma 96.276(17)\n_cell_volume 1238.8(3)\n_cell_formula_units_Z 2\n\nloop_\n_atom_site_label\n_atom_site_type_symbol\n_atom_site_fract_x\n_atom_site_fract_y\n_atom_site_fract_z\n_atom_site_U_iso_or_equiv\n_atom_site_adp_type\n_atom_site_occupancy\n_atom_site_symmetry_multiplicity\n_atom_site_calc_flag\n_atom_site_disorder_assembly\n_atom_site_disorder_group\nCl1 Cl 0.3984(3) 0.5582(2) 1.1000(8) 0.0550(19) Uiso 1 1 d . .\nC1 C 0.4332(12) 0.6358(7) 0.992(3) 0.061(7) Uiso 1 1 d . .\nC2 C 0.3902(11) 0.6882(6) 1.111(3) 0.062(7) Uiso 1 1 d . .\nH2 H 0.3416 0.6809 1.2467 0.075 Uiso 1 1 calc . .\nC3 C 0.4212(11) 0.7509(6) 1.024(3) 0.054(7) Uiso 1 1 d . .\nH3 H 0.3967 0.7861 1.1090 0.065 Uiso 1 1 calc . .\nC4 C 0.4884(12) 0.7629(7) 0.811(3) 0.061(7) Uiso 1 1 d . .\nC5 C 0.5363(12) 0.7115(7) 0.696(3) 0.064(7) Uiso 1 1 d . .\nH5 H 0.5870 0.7194 0.5650 0.077 Uiso 1 1 calc . .\nC6 C 0.5048(13) 0.6467(7) 0.786(3) 0.067(7) Uiso 1 1 d . .\nH6 H 0.5321 0.6115 0.7071 0.080 Uiso 1 1 calc . .\nC7 C 0.5183(12) 0.8309(7) 0.721(3) 0.061(7) Uiso 1 1 d . .\nC8 C 0.7329(12) 0.8357(7) 0.810(3) 0.058(7) Uiso 1 1 d . .\nC9 C 0.8271(12) 0.8714(7) 0.710(3) 0.054(7) Uiso 1 1 d . .\nC10 C 0.7837(12) 0.9127(7) 0.506(3) 0.067(7) Uiso 1 1 d . .\nC11 C 0.6644(12) 0.9014(7) 0.493(3) 0.066(7) Uiso 1 1 d . .\nC12 C 0.5996(12) 0.9342(7) 0.309(3) 0.064(7) Uiso 1 1 d . .\nH12 H 0.5203 0.9251 0.2960 0.077 Uiso 1 1 calc . .\nC13 C 0.6545(11) 0.9809(7) 0.145(3) 0.056(7) Uiso 1 1 d . .\nH13 H 0.6114 1.0052 0.0313 0.067 Uiso 1 1 calc . .\nC14 C 0.7735(12) 0.9907(7) 0.153(3) 0.063(7) Uiso 1 1 d . .\nC15 C 0.8384(12) 0.9586(7) 0.339(3) 0.065(7) Uiso 1 1 d . .\nH15 H 0.9177 0.9677 0.3525 0.078 Uiso 1 1 calc . .\nC16 C 0.7623(12) 1.0699(7) -0.174(3) 0.065(7) Uiso 1 1 d . .\nH16A H 0.8129 1.0982 -0.2752 0.098 Uiso 1 1 calc . .\nH16B H 0.7172 1.0958 -0.0750 0.098 Uiso 1 1 calc . .\nH16C H 0.7127 1.0412 -0.2867 0.098 Uiso 1 1 calc . .\nC17 C 0.7346(12) 0.7883(7) 1.023(3) 0.057(7) Uiso 1 1 d . .\nH17A H 0.6576 0.7706 1.0535 0.085 Uiso 1 1 calc . .\nH17B H 0.7692 0.8096 1.1771 0.085 Uiso 1 1 calc . .\nH17C H 0.7780 0.7536 0.9774 0.085 Uiso 1 1 calc . .\nC18 C 0.9525(12) 0.8677(6) 0.790(3) 0.056(7) Uiso 1 1 d . .\nH18A H 0.9577 0.8544 0.9709 0.067 Uiso 1 1 calc . .\nH18B H 0.9925 0.9114 0.7792 0.067 Uiso 1 1 calc . .\nC19 C 1.0154(12) 0.8217(7) 0.635(3) 0.063(7) Uiso 1 1 d . .\nC20 C 1.1616(12) 0.7615(7) 0.535(3) 0.059(7) Uiso 1 1 d . .\nH20A H 1.2435 0.7678 0.5139 0.071 Uiso 1 1 calc . .\nH20B H 1.1235 0.7558 0.3640 0.071 Uiso 1 1 calc . .\nC21 C 1.1345(12) 0.7003(7) 0.689(3) 0.058(7) Uiso 1 1 d . .\nN1 N 0.6319(9) 0.8558(5) 0.684(2) 0.058(5) Uiso 1 1 d . .\nO1 O 0.4436(8) 0.8634(4) 0.6449(17) 0.053(4) Uiso 1 1 d . .\nO2 O 0.8263(8) 1.0331(4) -0.0060(17) 0.058(4) Uiso 1 1 d . .\nO3 O 0.9514(8) 0.7868(4) 0.4890(18) 0.050(4) Uiso 1 1 d . .\nO4 O 1.1285(7) 0.8187(4) 0.6486(16) 0.047(4) Uiso 1 1 d . .\nO5 O 1.0846(8) 0.7016(4) 0.8875(17) 0.060(4) Uiso 1 1 d . .\nO6 O 1.1672(7) 0.6477(4) 0.5891(17) 0.051(4) Uiso 1 1 d . .\nH6A H 1.1497 0.6162 0.6827 0.077 Uiso 1 1 calc . .\nN2 N 1.0862(9) 0.4276(5) 0.830(2) 0.056(5) Uiso 1 1 d . .\nH2A H 1.0395 0.4264 0.9525 0.067 Uiso 1 1 calc . .\nO7 O 1.0730(8) 0.5348(4) 0.7990(16) 0.062(4) Uiso 1 1 d . .\nC22 C 1.1265(12) 0.3657(7) 0.761(3) 0.055(7) Uiso 1 1 d . .\nH22A H 1.0626 0.3315 0.7561 0.066 Uiso 1 1 calc . .\nH22B H 1.1827 0.3541 0.8933 0.066 Uiso 1 1 calc . .\nC23 C 1.1791(12) 0.3694(7) 0.502(3) 0.067(7) Uiso 1 1 d . .\nH23A H 1.2209 0.3318 0.4828 0.081 Uiso 1 1 calc . .\nH23B H 1.1187 0.3677 0.3657 0.081 Uiso 1 1 calc . .\nC24 C 1.2582(12) 0.4303(7) 0.474(3) 0.059(7) Uiso 1 1 d . .\nH24A H 1.2883 0.4314 0.3028 0.071 Uiso 1 1 calc . .\nH24B H 1.3221 0.4303 0.6012 0.071 Uiso 1 1 calc . .\nC25 C 1.1974(12) 0.4910(7) 0.511(3) 0.057(7) Uiso 1 1 d . .\nH25A H 1.2547 0.5278 0.5485 0.069 Uiso 1 1 calc . .\nH25B H 1.1565 0.5004 0.3485 0.069 Uiso 1 1 calc . .\nC26 C 1.1142(12) 0.4857(7) 0.722(3) 0.060(7) Uiso 1 1 d . .\n",
 "space_group_number": 2,
 "space_group_symbol": "P -1",
 "centring": "P",
 "sohncke": false,
 "chiral": false,
 "L_graded": true,
 "dof": 18.0,
 "dof_bin": "mid_15_25",
 "zprime": 1.0,
 "n_heavy_asym": 36.0,
 "components": [
  {
   "smiles": "COc1ccc2c(c1)c(CC(=O)OCC(=O)O)c(C)n2C(=O)c1ccc(Cl)cc1",
   "count": 1
  },
  {
   "smiles": "O=C1CCCCN1",
   "count": 1
  }
 ],
 "radiation_class": "lab_Cu",
 "candidate_name": "ACEMETACINVLM"
}

File: crystal-reconstruction/tests/truth/X35b7fbc.json
{
 "id": "X35b7fbc",
 "reference_cif": "data_ref\n_space_group_crystal_system orthorhombic\n_space_group_name_H-M_alt \"P 21 21 21\"\n_space_group_name_Hall \"P 2ac 2ab\"\n\nloop_\n_symmetry_equiv_pos_site_id\n_symmetry_equiv_pos_as_xyz\n1 +x,+y,+z\n2 +x+1/2,-y+1/2,-z\n3 -x,+y+1/2,-z+1/2\n4 -x+1/2,-y,+z+1/2\n\n_cell_length_a 5.71027(5)\n_cell_length_b 12.76978(17)\n_cell_length_c 33.1455(4)\n_cell_angle_alpha 90.0\n_cell_angle_beta 90.0\n_cell_angle_gamma 90.0\n_cell_volume 2416.93(5)\n_cell_formula_units_Z 4\n\nloop_\n_atom_type_symbol\n_atom_type_scat_dispersion_real\n_atom_type_scat_dispersion_imag\n_atom_type_scat_source\nN 0.000 0.000 International_Tables_Vol_C\nC 0.000 0.000 International_Tables_Vol_C\nO 0.000 0.000 International_Tables_Vol_C\nH 0.000 0.000 International_Tables_Vol_C\n\nloop_\n_atom_site_type_symbol\n_atom_site_label\n_atom_site_fract_x\n_atom_site_fract_y\n_atom_site_fract_z\n_atom_site_U_iso_or_equiv\n_atom_site_occupancy\nN N1 -0.2972(5) 0.6888(3) 0.29856(7) 0.07305 1.0\nC C2 -0.1311(5) 0.6344(2) 0.27627(8) 0.04511 1.0\nC C3 -0.0706(4) 0.6910(2) 0.24331(7) 0.03699 1.0\nC C4 -0.2019(3) 0.7843(2) 0.24509(6) 0.03942 1.0\nC C5 -0.3442(4) 0.7819(3) 0.27994(6) 0.05116 1.0\nC C6 -0.4884(4) 0.8647(3) 0.28782(7) 0.04053 1.0\nC C7 -0.4901(4) 0.9470(3) 0.26187(8) 0.03292 1.0\nC C8 -0.3485(4) 0.9500(2) 0.22692(7) 0.02676 1.0\nC C9 -0.2007(3) 0.86750(18) 0.21789(6) 0.04409 1.0\nC C10 -0.0384(3) 0.85683(16) 0.18355(6) 0.05585 1.0\nC C11 0.0703(5) 0.66917(18) 0.20642(8) 0.01406 1.0\nC C12 0.1520(3) 0.77235(18) 0.18765(6) 0.02621 1.0\nN N13 0.2572(4) 0.7525(2) 0.14658(7) 0.02834 1.0\nC C14 0.4543(6) 0.6780(3) 0.14769(10) 0.04728 1.0\nC C15 0.3333(4) 0.8518(2) 0.12743(7) 0.0149 1.0\nC C16 -0.0506(3) 0.9178(3) 0.15108(8) 0.01827 1.0\nC C17 0.1276(3) 0.9217(2) 0.11776(6) 0.05457 1.0\nC C18 0.2054(3) 1.0353(2) 0.11406(5) 0.01555 1.0\nO O19 0.3842(5) 1.0675(3) 0.13078(10) 0.03564 1.0\nN N20 0.0695(5) 1.0956(2) 0.09146(10) 0.0567 1.0\nC C21 0.0846(6) 1.2096(2) 0.08735(7) 0.12048 1.0\nC C22 -0.1555(8) 1.2575(4) 0.09008(13) 0.13815 1.0\nO O23 -0.2828(7) 1.2409(7) 0.12481(15) 0.18992 1.0\nC C24 0.1859(9) 1.2439(4) 0.04775(12) 0.16384 1.0\nC C25 0.254(2) 1.3598(5) 0.0502(2) 0.24862 1.0\nO O1s 0.1598(8) 0.5073(3) -0.05735(10) 0.05346 1.0\nO O2s 0.3200(5) 0.6095(3) -0.01229(11) 0.09409 1.0\nO O3s -0.0518(7) 0.6674(3) 0.09751(9) 0.05776 1.0\nO O4s 0.2452(6) 0.6788(3) 0.05636(10) 0.06078 1.0\nC C5s 0.1379(6) 0.56141(17) -0.02617(8) 0.06152 1.0\nC C6s -0.0894(5) 0.57248(19) -0.00445(9) 0.0169 1.0\nC C7s -0.1334(5) 0.61043(19) 0.03209(9) 0.05644 1.0\nC C8s 0.0294(5) 0.65414(14) 0.06283(8) 0.01622 1.0\nH H21 -0.0702 0.5649 0.2836 0.0541 1.0\nH H61 -0.5833 0.8631 0.3116 0.0486 1.0\nH H71 -0.5868 1.0027 0.268 0.0395 1.0\nH H81 -0.3514 1.0068 0.2101 0.0324 1.0\nH H111 0.2034 0.6252 0.2141 0.0169 1.0\nH H112 -0.0222 0.629 0.1881 0.0169 1.0\nH H121 0.273 0.7969 0.2049 0.0315 1.0\nH H141 0.5132 0.6649 0.1216 0.0567 1.0\nH H142 0.5746 0.7014 0.165 0.0567 1.0\nH H143 0.4012 0.6094 0.1585 0.0567 1.0\nH H151 0.4358 0.8844 0.1458 0.0179 1.0\nH H152 0.4147 0.8326 0.1036 0.0179 1.0\nH H161 -0.1831 0.9588 0.1491 0.0219 1.0\nH H171 0.0579 0.8964 0.0936 0.0655 1.0\nH H211 0.1864 1.2337 0.1082 0.1804 1.0\nH H221 -0.1257 1.3314 0.0901 0.2258 1.0\nH H222 -0.2393 1.2362 0.0685 0.2258 1.0\nH H241 0.0678 1.2255 0.0272 0.1966 1.0\nH H242 0.3175 1.1955 0.0415 0.1966 1.0\nH H251 0.3132 1.3721 0.0222 0.4183 1.0\nH H252 0.118 1.3943 0.0536 0.4183 1.0\nH H253 0.3677 1.3643 0.068 0.4183 1.0\nH H601 -0.223 0.549 -0.019 0.0203 1.0\nH H701 -0.292 0.61 0.04 0.0677 1.0\nH H11 -0.3603 0.6651 0.3211 0.0877 1.0\nH H201 -0.0502 1.0631 0.0811 0.068 1.0\nH H131 0.148 0.725 0.132 0.0411 1.0\nH H202 0.285 0.643 0.021 0.1129 1.0\nH H232 -0.3996 1.2015 0.1235 0.27 1.0\n",
 "space_group_number": 19,
 "space_group_symbol": "P 21 21 21",
 "centring": "P",
 "sohncke": true,
 "chiral": true,
 "L_graded": true,
 "dof": 18.0,
 "dof_bin": "mid_15_25",
 "zprime": 1.0,
 "n_heavy_asym": 33.0,
 "components": [
  {
   "smiles": "CC[C@@H](CO)NC(=O)[C@@H]1C=C2c3cccc4[nH]cc(c34)C[C@H]2[NH+](C)C1",
   "count": 1
  },
  {
   "smiles": "O=C([O-])C=CC(=O)O",
   "count": 1
  }
 ],
 "radiation_class": "synchrotron",
 "candidate_name": "methylergometrine maleate"
}

File: crystal-reconstruction/tests/truth/X3c176e2.json
{
 "id": "X3c176e2",
 "reference_cif": "data_ref\n_space_group_crystal_system orthorhombic\n_space_group_name_H-M_alt 'P 21 21 21'\n_space_group_name_Hall 'P 2ac 2ab'\n\nloop_\n_symmetry_equiv_pos_as_xyz\n'-x, y+1/2, -z+1/2'\n'-x+1/2, -y, z+1/2'\n'x, y, z'\n'x+1/2, -y+1/2, -z'\n\n_cell_length_a 14.01476(14)\n_cell_length_b 11.03782(11)\n_cell_length_c 9.33193(12)\n_cell_angle_alpha 90\n_cell_angle_beta 90\n_cell_angle_gamma 90\n_cell_volume 1443.58(3)\n_cell_formula_units_Z 8\n\nloop_\n_atom_type_symbol\n_atom_type_description\n_atom_type_scat_source\nC C 'International Tables Vol C Table 6.1.1.4'\nH H 'International Tables Vol C Table 6.1.1.4'\nO O 'International Tables Vol C Table 6.1.1.4'\n\nloop_\n_atom_site_label\n_atom_site_type_symbol\n_atom_site_symmetry_multiplicity\n_atom_site_fract_x\n_atom_site_fract_y\n_atom_site_fract_z\n_atom_site_occupancy\n_atom_site_B_iso_or_equiv\n_atom_site_U_iso_or_equiv\nC1A C 4 0.38767(13) 0.82385(18) 0.36207(20) 1 1.657(50) 0.02099\nH1A' H 4 0.40143 0.72692 0.38169 1 1.989(60) 0.02519\nO1A O 4 0.36696(20) 0.87525(20) 0.50011(22) 1 2.365(42) 0.02995\nH1A H 4 0.34082 0.95583 0.47483 1 1.989(60) 0.02519\nC2A C 4 0.30109(13) 0.83564(16) 0.26219(20) 1 1.657(50) 0.02099\nH2A' H 4 0.31742 0.78300 0.16421 1 1.989(60) 0.02519\nO2A O 4 0.21927(18) 0.78494(21) 0.32915(25) 1 2.365(42) 0.02995\nH2A H 4 0.16131 0.80740 0.27130 1 1.989(60) 0.02519\nC3A C 4 0.28551(13) 0.96709(18) 0.21354(19) 1 1.657(50) 0.02099\nH3A' H 4 0.22712 0.96679 0.13478 1 1.989(60) 0.02519\nO3A O 4 0.25919(15) 1.04091(25) 0.33494(27) 1 2.365(42) 0.02995\nH3A H 4 0.28312 1.12448 0.32181 1 1.989(60) 0.02519\nC4A C 4 0.37579(13) 1.01526(17) 0.14071(20) 1 1.657(50) 0.02099\nH4A' H 4 0.39031 0.95736 0.04685 1 1.989(60) 0.02519\nO4A O 4 0.36037(15) 1.13805(19) 0.09757(31) 1 2.365(42) 0.02995\nH4A H 4 0.31763 1.14041 0.01323 1 1.989(60) 0.02519\nC5A C 4 0.46161(14) 1.01141(16) 0.23920(19) 1 1.657(50) 0.02099\nH5A' H 4 0.52595 1.03665 0.17714 1 1.989(60) 0.02519\nO5A O 4 0.44599(26) 1.09354(23) 0.35316(21) 1 2.365(42) 0.02995\nH5A H 4 0.50369 1.10016 0.41360 1 1.989(60) 0.02519\nC6A C 4 0.47698(13) 0.87927(17) 0.29301(20) 1 1.657(50) 0.02099\nH6A' H 4 0.49099 0.82395 0.19596 1 1.989(60) 0.02519\nO6A O 4 0.55796(15) 0.87761(24) 0.38405(23) 1 2.365(42) 0.02995\nH6A H 4 0.56874 0.79353 0.41543 1 1.989(60) 0.02519\nC1B C 4 0.97075(13) 0.97495(16) 0.30165(20) 1 1.657(50) 0.02099\nH1B' H 4 1.02678 0.98286 0.38533 1 1.989(60) 0.02519\nO1B O 4 0.98914(19) 1.05929(20) 0.19022(26) 1 2.365(42) 0.02995\nH1B H 4 1.04610 1.03781 0.13537 1 1.989(60) 0.02519\nC2B C 4 0.87372(13) 0.99719(18) 0.37633(20) 1 1.657(50) 0.02099\nH2B' H 4 0.87081 0.93131 0.46543 1 1.989(60) 0.02519\nO2B O 4 0.86915(24) 1.11549(19) 0.43323(23) 1 2.365(42) 0.02995\nH2B H 4 0.82424 1.12400 0.51504 1 1.989(60) 0.02519\nC3B C 4 0.78870(14) 0.96725(17) 0.27964(19) 1 1.657(50) 0.02099\nH3B' H 4 0.72397 0.97901 0.34583 1 1.989(60) 0.02519\nO3B O 4 0.78077(25) 1.04561(20) 0.15501(23) 1 2.365(42) 0.02995\nH3B H 4 0.78613 1.13181 0.18330 1 1.989(60) 0.02519\nC4B C 4 0.79385(13) 0.83290(16) 0.23921(20) 1 1.657(50) 0.02099\nH4B' H 4 0.79684 0.78134 0.34039 1 1.989(60) 0.02519\nO4B O 4 0.71109(18) 0.79425(28) 0.16086(23) 1 2.365(42) 0.02995\nH4B H 4 0.65696 0.80395 0.22705 1 1.989(60) 0.02519\nC5B C 4 0.88707(13) 0.80575(18) 0.15757(20) 1 1.657(50) 0.02099\nH5B' H 4 0.89230 0.70739 0.13731 1 1.989(60) 0.02519\nO5B O 4 0.88647(19) 0.86407(20) 0.01871(22) 1 2.365(42) 0.02995\nH5B H 4 0.87137 0.94999 0.03793 1 1.989(60) 0.02519\nC6B C 4 0.97369(13) 0.84327(17) 0.24883(19) 1 1.657(50) 0.02099\nH6B' H 4 0.97301 0.78386 0.34332 1 1.989(60) 0.02519\nO6B O 4 1.05941(15) 0.82648(27) 0.16929(23) 1 2.365(42) 0.02995\nH6B H 4 1.06478 0.74201 0.13336 1 1.989(60) 0.02519\n",
 "space_group_number": 19,
 "space_group_symbol": "P 21 21 21",
 "centring": "P",
 "sohncke": true,
 "chiral": false,
 "L_graded": true,
 "dof": 12.0,
 "dof_bin": "hard_dof25_or_Z2",
 "zprime": 2.0,
 "n_heavy_asym": 24.0,
 "components": [
  {
   "smiles": "OC1C(O)C(O)C(O)C(O)C1O",
   "count": 1
  }
 ],
 "radiation_class": "lab_Cu",
 "candidate_name": "cis-inositol"
}

File: crystal-reconstruction/tests/truth/X3f4781b.json
{
 "id": "X3f4781b",
 "reference_cif": "data_ref\n_symmetry_cell_setting monoclinic\n_symmetry_space_group_name_H-M 'P 21'\n\nloop_\n_symmetry_equiv_pos_as_xyz\n'x, y, z'\n'-x, y+1/2, -z'\n\n_cell_length_a 10.4315(12)\n_cell_length_b 15.3345(18)\n_cell_length_c 12.6320(16)\n_cell_angle_alpha 90.00\n_cell_angle_beta 113.28(2)\n_cell_angle_gamma 90.00\n_cell_volume 1856.1(5)\n_cell_formula_units_Z 4\n\nloop_\n_atom_type_symbol\n_atom_type_description\n_atom_type_scat_dispersion_real\n_atom_type_scat_dispersion_imag\n_atom_type_scat_source\n'Cl' 'Cl' 0.3639 0.7018 'International Tables Vol C Tables 4.2.6.8 and 6.1.1.4'\n'S' 'S' 0.3331 0.5567 'International Tables Vol C Tables 4.2.6.8 and 6.1.1.4'\n'O' 'O' 0.0492 0.0322 'International Tables Vol C Tables 4.2.6.8 and 6.1.1.4'\n'N' 'N' 0.0311 0.0180 'International Tables Vol C Tables 4.2.6.8 and 6.1.1.4'\n'C' 'C' 0.0181 0.0091 'International Tables Vol C Tables 4.2.6.8 and 6.1.1.4'\n'H' 'H' 0.0000 0.0000 'International Tables Vol C Tables 4.2.6.8 and 6.1.1.4'\n\nloop_\n_atom_site_type_symbol\n_atom_site_label\n_atom_site_fract_x\n_atom_site_fract_y\n_atom_site_fract_z\n_atom_site_U_iso_or_equiv\n_atom_site_adp_type\n_atom_site_calc_flag\n_atom_site_occupancy\n_atom_site_disorder_assembly\n_atom_site_disorder_group\nCl Cl1A 0.4095(4) 0.6092(3) 1.1269(4) 0.0731(15) Uiso d 1 . .\nS S1A -0.2971(4) 0.6556(3) 0.6216(4) 0.0642(15) Uiso d 1 . .\nO O1A 0.2960(8) 0.9086(7) 0.9643(8) 0.065(3) Uiso d 1 . .\nO O2A 0.2551(8) 0.8678(6) 1.1168(7) 0.065(4) Uiso d 1 . .\nC C2A -0.2033(15) 0.5796(11) 0.5834(13) 0.066(6) Uiso d 1 . .\nH H2A -0.2406 0.5448 0.5181 0.079 Uiso calc 1 . .\nC C3A -0.0682(14) 0.5760(10) 0.6594(12) 0.065(6) Uiso d 1 . .\nH H3A -0.0030 0.5365 0.6547 0.078 Uiso calc 1 . .\nC C4A 0.1068(13) 0.6546(11) 0.8382(12) 0.065(5) Uiso d 1 . .\nH H4A1 0.1257 0.6125 0.8999 0.078 Uiso calc 1 . .\nH H4A2 0.1751 0.6463 0.8048 0.078 Uiso calc 1 . .\nN N5A 0.1194(10) 0.7458(9) 0.8865(9) 0.065(4) Uiso d 1 . .\nH H5A 0.1212 0.7831 0.8310 0.078 Uiso calc 1 . .\nC C6A -0.0077(15) 0.7685(9) 0.9103(12) 0.066(6) Uiso d 1 . .\nH H6A1 0.0063 0.8255 0.9464 0.079 Uiso calc 1 . .\nH H6A2 -0.0161 0.7266 0.9647 0.079 Uiso calc 1 . .\nC C7A -0.1428(14) 0.7696(10) 0.8044(12) 0.065(6) Uiso d 1 . .\nH H7A1 -0.2214 0.7728 0.8269 0.078 Uiso calc 1 . .\nH H7A2 -0.1455 0.8201 0.7574 0.078 Uiso calc 1 . .\nC C8A 0.2536(14) 0.7586(10) 0.9906(12) 0.065(6) Uiso d 1 . .\nH H8A 0.2491 0.7262 1.0559 0.078 Uiso calc 1 . .\nC C9A 0.3733(14) 0.7242(10) 0.9634(12) 0.065(6) Uiso d 1 . .\nC C10A 0.4519(12) 0.6534(11) 1.0198(12) 0.065(6) Uiso d 1 . .\nC C11A 0.5690(13) 0.6242(10) 1.0020(12) 0.065(6) Uiso d 1 . .\nH H11A 0.6223 0.5766 1.0406 0.078 Uiso calc 1 . .\nC C12A 0.5986(14) 0.6727(11) 0.9213(12) 0.065(6) Uiso d 1 . .\nH H12A 0.6703 0.6529 0.9013 0.078 Uiso calc 1 . .\nC C13A 0.5311(13) 0.7470(11) 0.8691(12) 0.065(5) Uiso d 1 . .\nH H13A 0.5617 0.7792 0.8213 0.078 Uiso calc 1 . .\nC C14A 0.4160(14) 0.7729(9) 0.8893(12) 0.065(6) Uiso d 1 . .\nH H14A 0.3669 0.8226 0.8536 0.078 Uiso calc 1 . .\nC C15A 0.2739(15) 0.8538(10) 1.0203(12) 0.065(5) Uiso d 1 . .\nC C16A 0.2910(14) 0.9531(10) 1.1684(13) 0.066(6) Uiso d 1 . .\nH H16A 0.2731 0.9553 1.2373 0.098 Uiso calc 1 . .\nH H16B 0.2357 0.9964 1.1151 0.098 Uiso calc 1 . .\nH H16C 0.3881 0.9642 1.1873 0.098 Uiso calc 1 . .\nC C17A -0.1513(14) 0.6881(10) 0.7374(12) 0.065(6) Uiso d 1 . .\nC C18A -0.0391(13) 0.6396(10) 0.7466(12) 0.065(6) Uiso d 1 . .\nCl Cl1B 0.4361(4) 0.7397(3) 0.3437(4) 0.0692(14) Uiso d 1 . .\nS S1B -0.3489(4) 0.8614(3) 0.1741(4) 0.0670(16) Uiso d 1 . .\nO O1B 0.1492(9) 0.6692(7) 0.5994(8) 0.072(4) Uiso d 1 . .\nO O2B 0.3318(9) 0.6156(6) 0.5793(8) 0.072(4) Uiso d 1 . .\nC C2B -0.2713(14) 0.9258(11) 0.1059(12) 0.072(6) Uiso d 1 . .\nH H2B -0.3189 0.9664 0.0493 0.086 Uiso calc 1 . .\nC C3B -0.1318(13) 0.9106(12) 0.1440(12) 0.072(6) Uiso d 1 . .\nH H3B -0.0732 0.9378 0.1146 0.087 Uiso calc 1 . .\nC C4B 0.0592(15) 0.8170(11) 0.2903(13) 0.072(6) Uiso d 1 . .\nH H4B1 0.1222 0.8665 0.3124 0.086 Uiso calc 1 . .\nH H4B2 0.0822 0.7819 0.2363 0.086 Uiso calc 1 . .\nN N5B 0.0783(11) 0.7634(8) 0.3955(10) 0.072(5) Uiso d 1 . .\nH H5B 0.0669 0.8006 0.4472 0.086 Uiso calc 1 . .\nC C6B -0.0383(15) 0.6974(10) 0.3650(13) 0.072(6) Uiso d 1 . .\nH H6B1 -0.0191 0.6578 0.4293 0.086 Uiso calc 1 . .\nH H6B2 -0.0411 0.6634 0.2993 0.086 Uiso calc 1 . .\nC C7B -0.1796(14) 0.7400(12) 0.3363(12) 0.072(6) Uiso d 1 . .\nH H7B1 -0.2535 0.6985 0.2974 0.086 Uiso calc 1 . .\nH H7B2 -0.1883 0.7587 0.4065 0.086 Uiso calc 1 . .\nC C8B 0.2241(14) 0.7255(10) 0.4537(13) 0.072(6) Uiso d 1 . .\nH H8B 0.2438 0.6882 0.3989 0.086 Uiso calc 1 . .\nC C9B 0.3321(15) 0.7989(10) 0.4937(13) 0.071(6) Uiso d 1 . .\nC C10B 0.4343(15) 0.8091(11) 0.4515(13) 0.072(6) Uiso d 1 . .\nC C11B 0.5344(14) 0.8730(10) 0.4922(12) 0.072(6) Uiso d 1 . .\nH H11B 0.6013 0.8796 0.4613 0.087 Uiso calc 1 . .\nC C12B 0.5345(15) 0.9267(11) 0.5787(12) 0.072(6) Uiso d 1 . .\nH H12B 0.6045 0.9683 0.6083 0.086 Uiso calc 1 . .\nC C13B 0.4337(13) 0.9206(11) 0.6231(13) 0.072(6) Uiso d 1 . .\nH H13B 0.4310 0.9599 0.6783 0.086 Uiso calc 1 . .\nC C14B 0.3367(14) 0.8543(11) 0.5828(13) 0.072(6) Uiso d 1 . .\nH H14B 0.2724 0.8464 0.6162 0.087 Uiso calc 1 . .\nC C15B 0.2303(14) 0.6716(12) 0.5555(13) 0.072(6) Uiso d 1 . .\nC C16B 0.3275(14) 0.5400(11) 0.6458(12) 0.072(6) Uiso d 1 . .\nH H16D 0.4071 0.5038 0.6579 0.108 Uiso calc 1 . .\nH H16E 0.2436 0.5076 0.6049 0.108 Uiso calc 1 . .\nH H16F 0.3289 0.5583 0.7190 0.108 Uiso calc 1 . .\nC C17B -0.1919(15) 0.8163(11) 0.2605(13) 0.072(6) Uiso d 1 . .\nC C18B -0.0874(14) 0.8485(11) 0.2336(12) 0.072(6) Uiso d 1 . .\nS S2A 0.0232(4) 0.9234(3) 0.6166(4) 0.0572(13) Uiso d 1 . .\nO O3A 0.0642(12) 0.8444(8) 0.6881(9) 0.115(5) Uiso d 1 . .\nO O4A -0.1156(11) 0.9512(8) 0.6065(10) 0.115(5) Uiso d 1 . .\nO O5A 0.1279(11) 0.9964(8) 0.6804(10) 0.115(5) Uiso d 1 . .\nH H51 0.1260 1.0045 0.7439 0.173 Uiso calc 1 . .\nO O6A 0.0282(11) 0.9101(10) 0.5049(10) 0.115(4) Uiso d 1 . .\nS S2B -0.0311(5) 1.0685(3) 0.8780(4) 0.0692(16) Uiso d 1 . .\nO O3B -0.0818(11) 1.1589(9) 0.8583(11) 0.132(5) Uiso d 1 . .\nO O4B -0.0199(13) 1.0398(9) 0.9921(11) 0.133(5) Uiso d 1 . .\nO O5B -0.1420(12) 1.0105(9) 0.7869(10) 0.133(5) Uiso d 1 . .\nH H52 -0.1264 1.0087 0.7283 0.200 Uiso calc 1 . .\nO O6B 0.1001(12) 1.0588(9) 0.8650(10) 0.133(5) Uiso d 1 . .\n",
 "space_group_number": 4,
 "space_group_symbol": "P 21",
 "centring": "P",
 "sohncke": true,
 "chiral": true,
 "L_graded": true,
 "dof": 30.0,
 "dof_bin": "hard_dof25_or_Z2",
 "zprime": 2.0,
 "n_heavy_asym": 52.0,
 "components": [
  {
   "smiles": "COC(=O)[C@H](c1ccccc1Cl)[NH+]1CCc2sccc2C1",
   "count": 1
  },
  {
   "smiles": "O=S(=O)([O-])O",
   "count": 1
  }
 ],
 "radiation_class": "lab_Cu",
 "candidate_name": "Clopidogrel hydrogen sulfate"
}

File: crystal-reconstruction/tests/truth/X4f6fe58.json
{
 "id": "X4f6fe58",
 "reference_cif": "data_ref\n_symmetry_cell_setting monoclinic\n_symmetry_space_group_name_H-M 'P 21/c'\n_symmetry_space_group_name_Hall '-P 2ybc'\n\nloop_\n_symmetry_equiv_pos_as_xyz\n'x, y, z'\n'x, -y+1/2, z+1/2'\n'-x, -y, -z'\n'-x, y-1/2, -z-1/2'\n\n_cell_length_a 14.8006(19)\n_cell_length_b 11.6756(14)\n_cell_length_c 8.4769(9)\n_cell_angle_alpha 90.00\n_cell_angle_beta 93.679(17)\n_cell_angle_gamma 90.00\n_cell_volume 1461.8(3)\n_cell_formula_units_Z 4\n\nloop_\n_atom_type_symbol\n_atom_type_description\n_atom_type_scat_dispersion_real\n_atom_type_scat_dispersion_imag\n_atom_type_scat_source\n'Br' 'Br' -0.6763 1.2805 'International Tables Vol C Tables 4.2.6.8 and 6.1.1.4'\n'Cl' 'Cl' 0.3639 0.7018 'International Tables Vol C Tables 4.2.6.8 and 6.1.1.4'\n'O' 'O' 0.0492 0.0322 'International Tables Vol C Tables 4.2.6.8 and 6.1.1.4'\n'N' 'N' 0.0311 0.0180 'International Tables Vol C Tables 4.2.6.8 and 6.1.1.4'\n'C' 'C' 0.0181 0.0091 'International Tables Vol C Tables 4.2.6.8 and 6.1.1.4'\n'H' 'H' 0.0000 0.0000 'International Tables Vol C Tables 4.2.6.8 and 6.1.1.4'\n\nloop_\n_atom_site_type_symbol\n_atom_site_label\n_atom_site_fract_x\n_atom_site_fract_y\n_atom_site_fract_z\n_atom_site_U_iso_or_equiv\n_atom_site_adp_type\n_atom_site_calc_flag\n_atom_site_occupancy\n_atom_site_disorder_assembly\n_atom_site_disorder_group\nBr Br1 0.77280(15) 0.40430(17) -0.3314(2) 0.0470(11) Uiso d 1 . .\nC C2 0.8173(12) 0.4317(13) -0.1182(18) 0.074(9) Uiso d 1 . .\nC C3 0.8911(12) 0.3743(12) -0.044(2) 0.075(8) Uiso d 1 . .\nH H3 0.9200 0.3154 -0.0943 0.090 Uiso calc 1 . .\nC C4 0.9202(11) 0.4080(13) 0.109(2) 0.063(9) Uiso d 1 . .\nH H4 0.9684 0.3696 0.1616 0.076 Uiso calc 1 . .\nC C5 0.8784(12) 0.4986(15) 0.1866(18) 0.076(8) Uiso d 1 . .\nC C6 0.8023(12) 0.5539(13) 0.110(2) 0.076(9) Uiso d 1 . .\nC C7 0.7727(11) 0.5187(16) -0.0430(18) 0.071(8) Uiso d 1 . .\nH H7 0.7228 0.5540 -0.0945 0.085 Uiso calc 1 . .\nN N8 0.9112(9) 0.5266(11) 0.3406(13) 0.064(6) Uiso d 1 . .\nH H8 0.9247 0.4696 0.4020 0.077 Uiso calc 1 . .\nC C9 0.9248(12) 0.6346(12) 0.406(2) 0.072(8) Uiso d 1 . .\nO O10 0.9656(7) 0.6458(8) 0.5370(13) 0.057(5) Uiso d 1 . .\nC C11 0.8837(11) 0.7351(13) 0.311(2) 0.070(8) Uiso d 1 . .\nH H11A 0.8966 0.8060 0.3674 0.084 Uiso calc 1 . .\nH H11B 0.9113 0.7396 0.2101 0.084 Uiso calc 1 . .\nN N12 0.7856(8) 0.7217(10) 0.2827(16) 0.062(7) Uiso d 1 . .\nC C13 0.7513(11) 0.6468(13) 0.1858(19) 0.061(8) Uiso d 1 . .\nC C14 0.6501(11) 0.6452(14) 0.1602(18) 0.071(9) Uiso d 1 . .\nC C15 0.6074(12) 0.7367(12) 0.077(2) 0.074(8) Uiso d 1 . .\nH H15 0.6425 0.7953 0.0384 0.089 Uiso calc 1 . .\nC C16 0.5134(11) 0.7411(11) 0.051(2) 0.075(8) Uiso d 1 . .\nH H16 0.4864 0.8028 -0.0033 0.090 Uiso calc 1 . .\nC C17 0.4600(11) 0.6530(13) 0.106(2) 0.073(9) Uiso d 1 . .\nH H17 0.3976 0.6540 0.0834 0.087 Uiso calc 1 . .\nC C18 0.5002(12) 0.5633(14) 0.1936(17) 0.074(9) Uiso d 1 . .\nH H18 0.4646 0.5067 0.2356 0.089 Uiso calc 1 . .\nC C19 0.5943(12) 0.5595(13) 0.2180(16) 0.065(8) Uiso d 1 . .\nCl Cl20 0.6428(3) 0.4396(4) 0.3145(5) 0.054(2) Uiso d 1 . .\n",
 "space_group_number": 14,
 "space_group_symbol": "P 21/c",
 "centring": "P",
 "sohncke": false,
 "chiral": false,
 "L_graded": true,
 "dof": 7.0,
 "dof_bin": "calib_lt15",
 "zprime": 1.0,
 "n_heavy_asym": 20.0,
 "components": [
  {
   "smiles": "O=C1CN=C(c2ccccc2Cl)c2cc(Br)ccc2N1",
   "count": 1
  }
 ],
 "radiation_class": "lab_Cu",
 "candidate_name": "Phenazepam, \\b-polymorph"
}

File: crystal-reconstruction/tests/truth/X7e382cb.json
{
 "id": "X7e382cb",
 "reference_cif": "data_ref\n_symmetry_cell_setting triclinic\n_symmetry_space_group_name_H-M \"P 1\"\n_symmetry_space_group_name_Hall 'P 1'\n\nloop_\n_space_group_symop_id\n_space_group_symop_operation_xyz\n1 x,y,z\n\n_cell_length_a 4.6770(6)\n_cell_length_b 5.2306(14)\n_cell_length_c 14.387(6)\n_cell_angle_alpha 90.57(7)\n_cell_angle_beta 91.41(4)\n_cell_angle_gamma 92.775(11)\n_cell_volume 351.43(17)\n_cell_formula_units_Z 1\n\nloop_\n_atom_type_symbol\n_atom_type_scat_dispersion_real\n_atom_type_scat_dispersion_imag\n_atom_type_scat_source\nC 0.003 0.002 https://subversion.xray.aps.anl.gov/pyGSAS/trunk/atmdata.py\nH 0.000 0.000 https://subversion.xray.aps.anl.gov/pyGSAS/trunk/atmdata.py\nN 0.006 0.003 https://subversion.xray.aps.anl.gov/pyGSAS/trunk/atmdata.py\nO 0.011 0.006 https://subversion.xray.aps.anl.gov/pyGSAS/trunk/atmdata.py\n\nloop_\n_atom_site_type_symbol\n_atom_site_label\n_atom_site_fract_x\n_atom_site_fract_y\n_atom_site_fract_z\n_atom_site_U_iso_or_equiv\n_atom_site_adp_type\n_atom_site_occupancy\n_atom_site_site_symmetry_multiplicity\nH H1 0.56271 0.55748 -0.04903 0.0500 Uiso 1.0000 1\nC C2 0.72650 0.71007 -0.07277 0.0042 Uiso 1.0000 1\nC C3 1.092(10) 1.091(7) -0.1369(14) 0.0042 Uiso 1.0000 1\nC C4 0.886(5) 0.858(4) -0.0073(7) 0.0042 Uiso 1.0000 1\nC C5 0.759(8) 0.741(7) -0.1644(4) 0.0042 Uiso 1.0000 1\nC C6 0.942(5) 0.928(5) -0.1987(9) 0.0042 Uiso 1.0000 1\nC C7 1.068(8) 1.055(6) -0.0421(13) 0.0042 Uiso 1.0000 1\nH H8 0.63274 0.60998 -0.21606 0.0500 Uiso 1.0000 1\nH H9 1.19666 1.18586 0.00901 0.0500 Uiso 1.0000 1\nH H10 1.23536 1.25494 -0.16391 0.0500 Uiso 1.0000 1\nC C11 0.935(5) 0.754(5) 0.0884(8) 0.0042 Uiso 1.0000 1\nC C12 1.040(7) 0.578(6) 0.2730(11) 0.0042 Uiso 1.0000 1\nC C13 0.788(12) 0.847(10) 0.1638(15) 0.0042 Uiso 1.0000 1\nC C14 1.140(8) 0.571(9) 0.1072(12) 0.0042 Uiso 1.0000 1\nC C15 1.197(11) 0.490(10) 0.1986(15) 0.0042 Uiso 1.0000 1\nC C16 0.833(10) 0.754(9) 0.2538(12) 0.0042 Uiso 1.0000 1\nH H17 0.62741 1.00179 0.15295 0.0500 Uiso 1.0000 1\nH H18 1.26305 0.48583 0.04787 0.0500 Uiso 1.0000 1\nH H19 1.37364 0.35094 0.21156 0.0500 Uiso 1.0000 1\nH H20 0.69528 0.82586 0.31194 0.0500 Uiso 1.0000 1\nC C21 1.076(7) 0.480(7) 0.3737(13) 0.0566 Uiso 1.0000 1\nC C22 0.944(5) 0.962(6) -0.3033(10) 0.0566 Uiso 1.0000 1\nO O23 0.840(7) 0.413(8) 0.4081(17) 0.0566 Uiso 1.0000 1\nO O24 0.969(10) 0.758(7) -0.3508(14) 0.0566 Uiso 1.0000 1\nO O25 1.309(7) 0.371(8) 0.4015(16) 0.0566 Uiso 1.0000 1\nO O26 0.762(7) 1.119(7) -0.3310(18) 0.0566 Uiso 1.0000 1\nN N27 0.34475 1.28836 -0.39168 0.0500 Uiso 1.0000 1\nH H29 0.36001 1.43931 -0.43695 0.0500 Uiso 1.0000 1\nH H30 0.22878 1.13756 -0.42606 0.0500 Uiso 1.0000 1\nH H31 0.54682 1.23237 -0.37405 0.0500 Uiso 1.0000 1\nH H32 0.24338 1.34422 -0.33265 0.0500 Uiso 1.0000 1\nN N28 0.88714 0.85588 -0.47716 0.0500 Uiso 1.0000 1\nH H33 0.85037 0.66062 -0.48279 0.0500 Uiso 1.0000 1\nH H34 0.69609 0.94431 -0.48449 0.0500 Uiso 1.0000 1\nH H35 1.02320 0.91738 -0.52839 0.0500 Uiso 1.0000 1\nH H36 0.97893 0.90122 -0.41298 0.0500 Uiso 1.0000 1\n",
 "space_group_number": 1,
 "space_group_symbol": "P 1",
 "centring": "P",
 "sohncke": true,
 "chiral": false,
 "L_graded": true,
 "dof": 15.0,
 "dof_bin": "calib_lt15",
 "zprime": 2.0,
 "n_heavy_asym": 20.0,
 "components": [
  {
   "smiles": "O=C([O-])c1ccc(-c2ccc(C(=O)[O-])cc2)cc1",
   "count": 1
  },
  {
   "smiles": "[NH4+]",
   "count": 2
  }
 ],
 "radiation_class": "lab_Mo",
 "candidate_name": "Diammonium 4,4'-biphenyldicarboxylate"
}

File: crystal-reconstruction/tests/truth/X8a06d7a.json
{
 "id": "X8a06d7a",
 "reference_cif": "data_ref\nloop_\n_atom_type_symbol\n_atom_type_description\n_atom_type_scat_dispersion_real\n_atom_type_scat_dispersion_imag\n_atom_type_scat_source\n'Cl' 'Cl' 0.3639 0.7018 'International Tables Vol C Tables 4.2.6.8 and 6.1.1.4'\n'O' 'O' 0.0492 0.0322 'International Tables Vol C Tables 4.2.6.8 and 6.1.1.4'\n'N' 'N' 0.0311 0.0180 'International Tables Vol C Tables 4.2.6.8 and 6.1.1.4'\n'C' 'C' 0.0181 0.0091 'International Tables Vol C Tables 4.2.6.8 and 6.1.1.4'\n'H' 'H' 0.0000 0.0000 'International Tables Vol C Tables 4.2.6.8 and 6.1.1.4'\n\n_symmetry_cell_setting monoclinic\n_symmetry_space_group_name_H-M 'P 21'\n_symmetry_space_group_name_Hall 'P 2yb'\n\nloop_\n_symmetry_equiv_pos_as_xyz\n'x, y, z'\n'-x, y+1/2, -z'\n\n_cell_length_a 21.7202(15)\n_cell_length_b 5.0077(14)\n_cell_length_c 11.8457(17)\n_cell_angle_alpha 90.00\n_cell_angle_beta 93.954(13)\n_cell_angle_gamma 90.00\n_cell_volume 1285.4(4)\n_cell_formula_units_Z 2\n\nloop_\n_atom_site_label\n_atom_site_type_symbol\n_atom_site_fract_x\n_atom_site_fract_y\n_atom_site_fract_z\n_atom_site_U_iso_or_equiv\n_atom_site_adp_type\n_atom_site_occupancy\n_atom_site_symmetry_multiplicity\n_atom_site_calc_flag\n_atom_site_disorder_assembly\n_atom_site_disorder_group\nCl1 Cl 0.56380(13) 0.8295(12) 0.4633(2) 0.097(5) Uiso 1 1 d . .\nO1 O 0.8551(3) 0.413(3) 0.4592(5) 0.097(5) Uiso 1 1 d . .\nO2 O 0.7945(3) 0.303(3) 0.9746(5) 0.097(5) Uiso 1 1 d . .\nO3 O 0.8254(3) 0.516(2) 1.1328(5) 0.097(5) Uiso 1 1 d . .\nO4 O 0.6834(3) 0.301(3) 1.2370(5) 0.097(5) Uiso 1 1 d . .\nH4 H 0.6487 0.3665 1.2347 0.146 Uiso 1 1 calc . .\nO5 O 0.7083(3) 0.665(3) 1.1405(5) 0.097(5) Uiso 1 1 d . .\nO6 O 1.0351(3) -0.289(3) 0.8211(5) 0.097(5) Uiso 1 1 d . .\nN1 N 0.8502(3) 0.367(3) 0.6459(6) 0.097(5) Uiso 1 1 d . .\nC1 C 0.6376(4) 0.700(4) 0.4857(8) 0.097(5) Uiso 1 1 d . .\nC2 C 0.6859(4) 0.815(5) 0.4295(7) 0.097(5) Uiso 1 1 d . .\nH2 H 0.6783 0.9552 0.3789 0.117 Uiso 1 1 calc . .\nC3 C 0.7447(4) 0.717(4) 0.4507(8) 0.097(5) Uiso 1 1 d . .\nH3 H 0.7773 0.8011 0.4184 0.116 Uiso 1 1 calc . .\nC4 C 0.7568(4) 0.493(4) 0.5193(7) 0.097(5) Uiso 1 1 d . .\nC5 C 0.7098(5) 0.379(4) 0.5778(8) 0.097(5) Uiso 1 1 d . .\nH5 H 0.7180 0.2389 0.6281 0.116 Uiso 1 1 calc . .\nC6 C 0.6488(4) 0.483(4) 0.5586(8) 0.097(5) Uiso 1 1 d . .\nH6 H 0.6164 0.4056 0.5945 0.116 Uiso 1 1 calc . .\nC7 C 0.8210(5) 0.392(4) 0.5367(8) 0.097(5) Uiso 1 1 d . .\nC8 C 0.8361(5) 0.506(4) 0.7451(9) 0.097(5) Uiso 1 1 d . .\nC9 C 0.7897(4) 0.717(4) 0.7508(7) 0.097(5) Uiso 1 1 d . .\nH9A H 0.7659 0.7284 0.6796 0.146 Uiso 1 1 calc . .\nH9B H 0.8099 0.8846 0.7669 0.146 Uiso 1 1 calc . .\nH9C H 0.7629 0.6761 0.8096 0.146 Uiso 1 1 calc . .\nC10 C 0.8789(5) 0.432(4) 0.8319(9) 0.097(5) Uiso 1 1 d . .\nC11 C 0.9155(4) 0.217(4) 0.7887(8) 0.097(5) Uiso 1 1 d . .\nC12 C 0.8974(5) 0.185(4) 0.6741(8) 0.097(5) Uiso 1 1 d . .\nC13 C 0.9264(4) -0.006(4) 0.6092(8) 0.097(5) Uiso 1 1 d . .\nH13 H 0.9140 -0.0273 0.5330 0.116 Uiso 1 1 calc . .\nC14 C 0.9740(5) -0.165(5) 0.6589(8) 0.097(5) Uiso 1 1 d . .\nH14 H 0.9927 -0.2939 0.6165 0.116 Uiso 1 1 calc . .\nC15 C 0.9930(4) -0.126(4) 0.7728(8) 0.097(5) Uiso 1 1 d . .\nC16 C 0.9639(4) 0.061(4) 0.8380(8) 0.097(5) Uiso 1 1 d . .\nH16 H 0.9765 0.0820 0.9141 0.116 Uiso 1 1 calc . .\nC17 C 1.0624(5) -0.473(4) 0.7506(8) 0.097(5) Uiso 1 1 d . .\nH17A H 1.0919 -0.5793 0.7948 0.146 Uiso 1 1 calc . .\nH17B H 1.0828 -0.3792 0.6932 0.146 Uiso 1 1 calc . .\nH17C H 1.0311 -0.5873 0.7155 0.146 Uiso 1 1 calc . .\nC18 C 0.8830(5) 0.534(4) 0.9528(8) 0.097(5) Uiso 1 1 d . .\nH18A H 0.8842 0.7273 0.9507 0.117 Uiso 1 1 calc . .\nH18B H 0.9218 0.4735 0.9896 0.117 Uiso 1 1 calc . .\nC19 C 0.8314(5) 0.450(4) 1.0253(9) 0.097(5) Uiso 1 1 d . .\nC20 C 0.7843(4) 0.336(5) 1.1860(8) 0.097(5) Uiso 1 1 d . .\nH20A H 0.7995 0.3050 1.2639 0.116 Uiso 1 1 calc . .\nH20B H 0.7832 0.1655 1.1469 0.116 Uiso 1 1 calc . .\nC21 C 0.7192(5) 0.453(4) 1.1832(8) 0.097(5) Uiso 1 1 d . .\nO7 O 0.5716(3) 0.438(3) 1.2288(5) 0.115(6) Uiso 1 1 d . .\nN2 N 0.5803(4) 0.809(4) 1.1242(7) 0.115(6) Uiso 1 1 d . .\nH2A H 0.6198 0.8102 1.1354 0.138 Uiso 1 1 calc . .\nH2B H 0.5619 0.9305 1.0835 0.138 Uiso 1 1 calc . .\nN3 N 0.4553(4) 0.854(4) 1.0955(7) 0.115(6) Uiso 1 1 d . .\nC22 C 0.5481(5) 0.620(4) 1.1692(8) 0.115(6) Uiso 1 1 d . .\nC23 C 0.4788(5) 0.658(4) 1.1617(9) 0.115(6) Uiso 1 1 d . .\nC24 C 0.4433(5) 0.485(4) 1.2210(9) 0.115(6) Uiso 1 1 d . .\nH24 H 0.4612 0.3504 1.2660 0.138 Uiso 1 1 calc . .\nC25 C 0.3791(4) 0.522(4) 1.2106(8) 0.115(6) Uiso 1 1 d . .\nH25 H 0.3535 0.4159 1.2516 0.138 Uiso 1 1 calc . .\nC26 C 0.3548(4) 0.715(4) 1.1397(8) 0.115(6) Uiso 1 1 d . .\nH26 H 0.3123 0.7332 1.1279 0.138 Uiso 1 1 calc . .\nC27 C 0.3935(5) 0.881(5) 1.0857(8) 0.115(6) Uiso 1 1 d . .\nH27 H 0.3764 1.0182 1.0407 0.138 Uiso 1 1 calc . .\n",
 "space_group_number": 4,
 "space_group_symbol": "P 21",
 "centring": "P",
 "sohncke": true,
 "chiral": false,
 "L_graded": true,
 "dof": 19.0,
 "dof_bin": "mid_15_25",
 "zprime": 1.0,
 "n_heavy_asym": 38.0,
 "components": [
  {
   "smiles": "COc1ccc2c(c1)c(CC(=O)OCC(=O)O)c(C)n2C(=O)c1ccc(Cl)cc1",
   "count": 1
  },
  {
   "smiles": "NC(=O)c1ccccn1",
   "count": 1
  }
 ],
 "radiation_class": "lab_Cu",
 "candidate_name": "Acemetacin cocrystals and salts: structure solution from pow"
}

File: crystal-reconstruction/tests/truth/X8a6f5a8.json
{
 "id": "X8a6f5a8",
 "reference_cif": "data_ref\n_symmetry_cell_setting triclinic\n_symmetry_space_group_name_H-M 'P -1'\n\nloop_\n_symmetry_equiv_pos_as_xyz\n'x, y, z'\n'-x, -y, -z'\n\n_cell_length_a 11.5516(11)\n_cell_length_b 16.6523(19)\n_cell_length_c 7.8643(8)\n_cell_angle_alpha 95.404(15)\n_cell_angle_beta 94.635(16)\n_cell_angle_gamma 71.247(14)\n_cell_volume 1424.1(3)\n_cell_formula_units_Z 2\n\nloop_\n_atom_type_symbol\n_atom_type_description\n_atom_type_scat_dispersion_real\n_atom_type_scat_dispersion_imag\n_atom_type_scat_source\n'P' 'P' 0.2955 0.4335 'International Tables Vol C Tables 4.2.6.8 and 6.1.1.4'\n'O' 'O' 0.0492 0.0322 'International Tables Vol C Tables 4.2.6.8 and 6.1.1.4'\n'N' 'N' 0.0311 0.0180 'International Tables Vol C Tables 4.2.6.8 and 6.1.1.4'\n'C' 'C' 0.0181 0.0091 'International Tables Vol C Tables 4.2.6.8 and 6.1.1.4'\n'H' 'H' 0.0000 0.0000 'International Tables Vol C Tables 4.2.6.8 and 6.1.1.4'\n\nloop_\n_atom_site_type_symbol\n_atom_site_label\n_atom_site_fract_x\n_atom_site_fract_y\n_atom_site_fract_z\n_atom_site_U_iso_or_equiv\n_atom_site_adp_type\n_atom_site_calc_flag\n_atom_site_occupancy\n_atom_site_disorder_assembly\n_atom_site_disorder_group\nC C1 0.1569(9) 0.4372(6) 0.1923(11) 0.081(5) Uiso d 1 . .\nH H1A 0.2323 0.3959 0.2322 0.097 Uiso calc 1 . .\nH H1B 0.1532 0.4318 0.0682 0.097 Uiso calc 1 . .\nC C2 0.0481(8) 0.4175(5) 0.2558(11) 0.060(4) Uiso d 1 . .\nH H2 0.0602 0.4105 0.3790 0.072 Uiso calc 1 . .\nC C3 0.0364(9) 0.3355(5) 0.1605(11) 0.075(5) Uiso d 1 . .\nH H3A -0.0284 0.3196 0.2051 0.090 Uiso calc 1 . .\nH H3B 0.0184 0.3429 0.0393 0.090 Uiso calc 1 . .\nC C4 0.1649(9) 0.1898(5) 0.1249(12) 0.074(4) Uiso d 1 . .\nC C5 0.0787(9) 0.1645(6) 0.0178(11) 0.082(5) Uiso d 1 . .\nH H5 0.0051 0.2044 -0.0149 0.098 Uiso calc 1 . .\nC C6 0.1032(9) 0.0783(5) -0.0411(11) 0.073(5) Uiso d 1 . .\nH H6 0.0436 0.0621 -0.1089 0.087 Uiso calc 1 . .\nC C7 0.2137(9) 0.0168(6) -0.0007(13) 0.081(4) Uiso d 1 . .\nH H7 0.2283 -0.0400 -0.0383 0.097 Uiso calc 1 . .\nC C8 0.3021(8) 0.0440(6) 0.0988(11) 0.063(4) Uiso d 1 . .\nN N9 0.4179(7) -0.0027(4) 0.1591(9) 0.059(3) Uiso d 1 . .\nH H9 0.4523 -0.0562 0.1356 0.071 Uiso calc 1 . .\nC C10 0.4702(9) 0.0498(6) 0.2632(11) 0.078(5) Uiso d 1 . .\nC C11 0.5820(9) 0.0296(6) 0.3584(12) 0.077(5) Uiso d 1 . .\nH H11 0.6350 -0.0259 0.3570 0.092 Uiso calc 1 . .\nC C12 0.6116(9) 0.0955(6) 0.4557(12) 0.090(5) Uiso d 1 . .\nH H12 0.6876 0.0842 0.5148 0.108 Uiso calc 1 . .\nC C13 0.5289(9) 0.1788(6) 0.4663(12) 0.077(4) Uiso d 1 . .\nH H13 0.5490 0.2209 0.5370 0.093 Uiso calc 1 . .\nC C14 0.4171(9) 0.1988(6) 0.3720(11) 0.068(4) Uiso d 1 . .\nH H14 0.3638 0.2543 0.3766 0.082 Uiso calc 1 . .\nC C15 0.3860(8) 0.1341(5) 0.2696(11) 0.062(4) Uiso d 1 . .\nC C16 0.2776(9) 0.1293(5) 0.1691(12) 0.073(5) Uiso d 1 . .\nO O17 0.1515(5) 0.2726(4) 0.1889(7) 0.070(3) Uiso d 1 . .\nO O18 -0.0596(6) 0.4879(4) 0.2224(7) 0.079(3) Uiso d 1 . .\nH H18 -0.1171 0.4835 0.2714 0.119 Uiso calc 1 . .\nN N19 0.1589(7) 0.5250(5) 0.2533(9) 0.085(4) Uiso d 1 . .\nH H19A 0.1570 0.5309 0.3680 0.102 Uiso calc 1 . .\nH H19B 0.0910 0.5632 0.2106 0.102 Uiso calc 1 . .\nC C20 0.2692(9) 0.5444(6) 0.2024(12) 0.074(4) Uiso d 1 . .\nH H20A 0.2722 0.5381 0.0788 0.089 Uiso calc 1 . .\nH H20B 0.3429 0.5043 0.2500 0.089 Uiso calc 1 . .\nC C21 0.2643(9) 0.6346(6) 0.2664(12) 0.086(5) Uiso d 1 . .\nH H21A 0.2850 0.6378 0.3883 0.103 Uiso calc 1 . .\nH H21B 0.3210 0.6529 0.2076 0.103 Uiso calc 1 . .\nO O22 0.1417(6) 0.6860(4) 0.2302(7) 0.070(3) Uiso d 1 . .\nC C23 0.0870(9) 0.7546(6) 0.3420(12) 0.080(5) Uiso d 1 . .\nC C24 -0.0359(9) 0.7649(6) 0.3745(12) 0.088(5) Uiso d 1 . .\nC C25 -0.1014(9) 0.8340(6) 0.4794(11) 0.091(5) Uiso d 1 . .\nH H25 -0.1817 0.8403 0.5024 0.109 Uiso calc 1 . .\nC C26 -0.0462(9) 0.8941(6) 0.5502(12) 0.079(4) Uiso d 1 . .\nH H26 -0.0902 0.9404 0.6197 0.095 Uiso calc 1 . .\nC C27 0.0740(9) 0.8846(6) 0.5168(13) 0.090(5) Uiso d 1 . .\nH H27 0.1095 0.9255 0.5613 0.108 Uiso calc 1 . .\nC C28 0.1419(9) 0.8137(6) 0.4164(12) 0.089(5) Uiso d 1 . .\nH H28 0.2236 0.8060 0.3994 0.107 Uiso calc 1 . .\nO O29 -0.0815(6) 0.7013(4) 0.3012(8) 0.073(3) Uiso d 1 . .\nC C30 -0.2122(9) 0.7240(6) 0.2683(12) 0.093(5) Uiso d 1 . .\nH H30A -0.2328 0.6752 0.2179 0.140 Uiso calc 1 . .\nH H30B -0.2387 0.7686 0.1913 0.140 Uiso calc 1 . .\nH H30C -0.2521 0.7432 0.3739 0.140 Uiso calc 1 . .\nP P31 -0.3639(3) 0.52870(19) 0.3615(4) 0.0600(14) Uiso d 1 . .\nO O32 -0.4390(6) 0.5878(4) 0.4988(9) 0.115(3) Uiso d 1 . .\nH H32 -0.4775 0.5615 0.5402 0.173 Uiso calc 1 . .\nO O33 -0.4183(6) 0.4583(4) 0.3049(8) 0.101(3) Uiso d 1 . .\nO O34 -0.2334(7) 0.4907(4) 0.4313(8) 0.127(3) Uiso d 1 . .\nO O35 -0.3653(6) 0.5787(4) 0.2088(8) 0.092(3) Uiso d 1 . .\nH H35 -0.4098 0.5644 0.1337 0.138 Uiso d 1 . .\nO O36 -0.4622(6) 0.3709(4) 0.0315(8) 0.085(3) Uiso d 1 . .\nH H36 -0.4178 0.3987 0.0706 0.128 Uiso calc 1 . .\nC C37 -0.4205(9) 0.2878(6) 0.0907(12) 0.089(5) Uiso d 1 . .\nH H37 -0.4595 0.2880 0.1970 0.107 Uiso calc 1 . .\nC C38 -0.2846(9) 0.2616(6) 0.1240(13) 0.093(5) Uiso d 1 . .\nH H38A -0.2642 0.3007 0.2095 0.140 Uiso calc 1 . .\nH H38B -0.2464 0.2619 0.0202 0.140 Uiso calc 1 . .\nH H38C -0.2561 0.2054 0.1635 0.140 Uiso calc 1 . .\nC C39 -0.4550(10) 0.2278(6) -0.0426(13) 0.105(5) Uiso d 1 . .\nH H39A -0.5424 0.2455 -0.0623 0.158 Uiso calc 1 . .\nH H39B -0.4272 0.1714 -0.0037 0.158 Uiso calc 1 . .\nH H39C -0.4175 0.2280 -0.1471 0.158 Uiso calc 1 . .\n",
 "space_group_number": 2,
 "space_group_symbol": "P -1",
 "centring": "P",
 "sohncke": false,
 "chiral": true,
 "L_graded": true,
 "dof": 28.0,
 "dof_bin": "hard_dof25_or_Z2",
 "zprime": 1.0,
 "n_heavy_asym": 39.0,
 "components": [
  {
   "smiles": "COc1ccccc1OCC[NH2+]C[C@@H](O)COc1cccc2[nH]c3ccccc3c12",
   "count": 1
  },
  {
   "smiles": "O=P([O-])(O)O",
   "count": 1
  },
  {
   "smiles": "CC(C)O",
   "count": 1
  }
 ],
 "radiation_class": "lab_Cu",
 "candidate_name": "Carvedilol dihydrogen phosphate isopropanol solvate"
}
