Repository: Qokedas/blackbox-science

# Blackbox-Science, open example: blind crystal-structure solution from powder diffraction

This folder is the one Blackbox-Science environment we publish in full: the task as the models saw it, the grader, the reference data with provenance, the specification and its deviations, the grader validation battery, the execution harness, and the complete visible traces of the two frontier-model runs we scored. Everything needed to reproduce the grading or rerun the environment is here. Everything needed to check our claims about the runs is here.

File: crystal-reconstruction/tests/truth/X9af54a2.json
{
 "id": "X9af54a2",
 "reference_cif": "data_ref\n_symmetry_cell_setting monoclinic\n_space_group_name_H-M_alt \"P 21/c\"\n_space_group_name_Hall \"-P 2ybc\"\n\nloop_\n_space_group_symop_id\n_space_group_symop_operation_xyz\n1 x,y,z\n2 -x,1/2+y,1/2-z\n3 -x,-y,-z\n4 x,1/2-y,1/2+z\n\n_cell_length_a 5.17893(2)\n_cell_length_b 8.25455(3)\n_cell_length_c 32.95227(15)\n_cell_angle_alpha 90\n_cell_angle_beta 87.2465(3)\n_cell_angle_gamma 90\n_cell_volume 1407.075(10)\n_cell_formula_units_Z 4\n\nloop_\n_atom_type_symbol\n_atom_type_scat_dispersion_real\n_atom_type_scat_dispersion_imag\n_atom_type_scat_source\nC 0.000 0.000 https://raw.githubusercontent.com/AdvancedPhotonSource/GSAS-II/refs/heads/main/GSASII/atmdata.py\nH 0.000 0.000 https://raw.githubusercontent.com/AdvancedPhotonSource/GSAS-II/refs/heads/main/GSASII/atmdata.py\nCl 0.055 0.053 https://raw.githubusercontent.com/AdvancedPhotonSource/GSAS-II/refs/heads/main/GSASII/atmdata.py\nN 0.000 0.001 https://raw.githubusercontent.com/AdvancedPhotonSource/GSAS-II/refs/heads/main/GSASII/atmdata.py\nO 0.002 0.002 https://raw.githubusercontent.com/AdvancedPhotonSource/GSAS-II/refs/heads/main/GSASII/atmdata.py\n\nloop_\n_atom_site_type_symbol\n_atom_site_label\n_atom_site_fract_x\n_atom_site_fract_y\n_atom_site_fract_z\n_atom_site_U_iso_or_equiv\n_atom_site_adp_type\n_atom_site_occupancy\n_atom_site_site_symmetry_multiplicity\nO O1 1.0970(4) 0.7465(3) 0.57295(6) 0.0323(4) Uiso 1.0000 4\nO O2 0.6632(4) 0.9002(2) 0.67443(6) 0.0391(5) Uiso 1.0000 4\nO O3 1.3249(4) 0.3806(2) 0.68910(6) 0.0391(5) Uiso 1.0000 4\nO O4 1.5002(4) 1.0459(3) 0.54902(6) 0.0323(4) Uiso 1.0000 4\nN N5 1.0987(4) 1.0938(3) 0.57585(7) 0.0323(4) Uiso 1.0000 4\nN N6 1.4661(5) 1.2607(3) 0.48827(8) 0.0323(4) Uiso 1.0000 4\nC C7 0.9770(5) 0.8305(3) 0.60708(6) 0.0323(4) Uiso 1.0000 4\nC C8 0.9847(5) 0.7310(3) 0.64575(6) 0.0311(5) Uiso 1.0000 4\nC C9 1.1161(5) 0.9912(3) 0.61138(8) 0.0323(4) Uiso 1.0000 4\nC C10 0.8228(5) 0.7694(3) 0.67930(6) 0.0311(5) Uiso 1.0000 4\nC C11 1.1581(5) 0.6018(3) 0.64869(7) 0.0311(5) Uiso 1.0000 4\nC C12 1.1601(5) 0.5099(3) 0.68409(8) 0.0311(5) Uiso 1.0000 4\nC C13 0.8299(6) 0.6787(3) 0.71481(7) 0.0311(5) Uiso 1.0000 4\nC C14 0.9978(6) 0.5498(3) 0.71712(7) 0.0311(5) Uiso 1.0000 4\nC C15 1.2919(5) 1.1156(4) 0.54837(8) 0.0323(4) Uiso 1.0000 4\nC C16 1.2304(5) 1.2225(4) 0.51286(9) 0.0323(4) Uiso 1.0000 4\nC C17 0.4688(6) 0.9328(4) 0.70550(9) 0.0391(5) Uiso 1.0000 4\nC C18 1.5119(6) 0.3451(4) 0.65719(9) 0.0391(5) Uiso 1.0000 4\nH H19 0.76985 0.86202 0.60297 0.0388(5) Uiso 1.0000 4\nH H20 1.32549 0.96936 0.61586 0.0388(5) Uiso 1.0000 4\nH H21 1.04032 1.05789 0.63909 0.0388(5) Uiso 1.0000 4\nH H22 1.28492 0.57675 0.62242 0.0373(6) Uiso 1.0000 4\nH H23 0.93892 1.17104 0.57467 0.0388(5) Uiso 1.0000 4\nH H24 0.70477 0.71120 0.74223 0.0373(6) Uiso 1.0000 4\nH H25 1.00097 0.47574 0.74497 0.0373(6) Uiso 1.0000 4\nH H26 0.98954 0.64869 0.56984 0.0388(5) Uiso 1.0000 4\nH H27 1.09480 1.16753 0.49287 0.0388(5) Uiso 1.0000 4\nH H28 1.13894 1.33833 0.52442 0.0388(5) Uiso 1.0000 4\nH H29 0.35462 1.03463 0.69851 0.0469(6) Uiso 1.0000 4\nH H30 0.34623 0.82426 0.71243 0.0469(6) Uiso 1.0000 4\nH H31 0.55160 0.95960 0.73490 0.0469(6) Uiso 1.0000 4\nH H32 1.41042 0.31642 0.62801 0.0469(6) Uiso 1.0000 4\nH H33 1.61746 0.24085 0.66595 0.0469(6) Uiso 1.0000 4\nH H34 1.63568 0.44937 0.65061 0.0469(6) Uiso 1.0000 4\nH H35 1.60707 1.30873 0.50782 0.0388(5) Uiso 1.0000 4\nH H36 1.42630 1.35768 0.46795 0.0388(5) Uiso 1.0000 4\nH H37 1.53415 1.16293 0.47244 0.0388(5) Uiso 1.0000 4\nCl Cl38 0.2652(2) 0.55463(11) 0.44075(3) 0.0394 Uani 1.0000 4\n",
 "space_group_number": 14,
 "space_group_symbol": "P 21/c",
 "centring": "P",
 "sohncke": false,
 "chiral": true,
 "L_graded": true,
 "dof": 15.0,
 "dof_bin": "mid_15_25",
 "zprime": 1.0,
 "n_heavy_asym": 19.0,
 "components": [
  {
   "smiles": "COc1ccc(OC)c([C@H](O)CNC(=O)C[NH3+])c1",
   "count": 1
  },
  {
   "smiles": "[Cl-]",
   "count": 1
  }
 ],
 "radiation_class": "synchrotron",
 "candidate_name": "Midodrine hydrochloride Form A"
}

File: crystal-reconstruction/tests/truth/Xb7088cf.json
{
 "id": "Xb7088cf",
 "reference_cif": "data_ref\n_symmetry_cell_setting orthorhombic\n_symmetry_space_group_name_Hall ?\n_space_group_name_H-M_alt \"P n a 21\"\n_space_group_name_Hall \"P 2c -2n\"\n\nloop_\n_space_group_symop_id\n_space_group_symop_operation_xyz\n1 x,y,z\n2 1/2-x,1/2+y,1/2+z\n3 1/2+x,1/2-y,z\n4 -x,-y,1/2+z\n\n_cell_length_a 38.236(5)\n_cell_length_b 9.4459(7)\n_cell_length_c 5.0673(4)\n_cell_angle_alpha 90\n_cell_angle_beta 90\n_cell_angle_gamma 90\n_cell_volume 1830.2(2)\n_cell_formula_units_Z 4\n\nloop_\n_atom_type_symbol\n_atom_type_scat_dispersion_real\n_atom_type_scat_dispersion_imag\n_atom_type_scat_source\nC 0.003 0.002 https://github.com/AdvancedPhotonSource/GSAS-II/blob/master/GSASII/atmdata.py\nH 0.000 0.000 https://github.com/AdvancedPhotonSource/GSAS-II/blob/master/GSASII/atmdata.py\nN 0.006 0.003 https://github.com/AdvancedPhotonSource/GSAS-II/blob/master/GSASII/atmdata.py\nO 0.011 0.006 https://github.com/AdvancedPhotonSource/GSAS-II/blob/master/GSASII/atmdata.py\n\nloop_\n_atom_site_type_symbol\n_atom_site_label\n_atom_site_fract_x\n_atom_site_fract_y\n_atom_site_fract_z\n_atom_site_U_iso_or_equiv\n_atom_site_adp_type\n_atom_site_occupancy\n_atom_site_site_symmetry_multiplicity\nO O1 0.7170(5) 0.3108(13) 1.26983 0.055(8) Uiso 1.0000 4\nO O2 0.5094(5) 0.313(3) 0.331(4) 0.029(9) Uiso 1.0000 4\nO O3 0.7017(6) 0.5418(13) 1.292(8) 0.055(8) Uiso 1.0000 4\nN N4 0.6773(5) 0.393(2) 0.994(5) 0.055(8) Uiso 1.0000 4\nN N5 0.4935(5) 0.278(3) 0.760(5) 0.029(9) Uiso 1.0000 4\nN N6 0.4756(7) 0.052(3) 1.089(7) 0.055(10) Uiso 1.0000 4\nN N7 0.8163(6) 0.5927(17) 1.337(8) 0.033(9) Uiso 1.0000 4\nC C8 0.6206(3) 0.4434(17) 0.780(5) 0.027(8) Uiso 1.0000 4\nC C9 0.6556(6) 0.500(2) 0.869(8) 0.055(8) Uiso 1.0000 4\nC C10 0.5512(3) 0.3708(19) 0.659(5) 0.027(8) Uiso 1.0000 4\nC C11 0.6038(4) 0.502(3) 0.563(5) 0.027(8) Uiso 1.0000 4\nC C12 0.6023(5) 0.347(4) 0.933(6) 0.027(8) Uiso 1.0000 4\nC C13 0.5696(3) 0.467(2) 0.504(5) 0.027(8) Uiso 1.0000 4\nC C14 0.5681(5) 0.311(3) 0.875(6) 0.027(8) Uiso 1.0000 4\nC C15 0.5163(4) 0.318(3) 0.568(4) 0.029(9) Uiso 1.0000 4\nC C16 0.4613(4) 0.207(2) 0.725(6) 0.055(10) Uiso 1.0000 4\nC C17 0.4533(7) 0.091(3) 0.889(8) 0.055(10) Uiso 1.0000 4\nC C18 0.4383(9) 0.246(4) 0.523(9) 0.055(10) Uiso 1.0000 4\nC C19 0.6981(5) 0.4247(11) 1.198(5) 0.055(8) Uiso 1.0000 4\nC C20 0.7430(4) 0.335(2) 1.474(4) 0.055(8) Uiso 1.0000 4\nC C21 0.4222(8) 0.017(3) 0.844(9) 0.055(10) Uiso 1.0000 4\nC C22 0.7750(5) 0.4006(19) 1.352(8) 0.033(9) Uiso 1.0000 4\nC C23 0.4077(7) 0.169(4) 0.483(8) 0.055(10) Uiso 1.0000 4\nC C24 0.3997(8) 0.056(4) 0.643(8) 0.055(10) Uiso 1.0000 4\nC C25 0.7929(8) 0.335(3) 1.149(7) 0.033(9) Uiso 1.0000 4\nC C26 0.7880(8) 0.529(2) 1.439(7) 0.033(9) Uiso 1.0000 4\nC C27 0.8221(8) 0.398(3) 1.040(9) 0.033(9) Uiso 1.0000 4\nC C28 0.8329(6) 0.526(2) 1.140(7) 0.033(9) Uiso 1.0000 4\nH H29 0.67008 0.54448 0.69050 0.0713 Uiso 1.0000 4\nH H30 0.65046 0.58991 1.01441 0.0713 Uiso 1.0000 4\nH H31 0.62060 0.54691 0.39817 0.0356 Uiso 1.0000 4\nH H32 0.61567 0.29902 1.10662 0.0356 Uiso 1.0000 4\nH H33 0.55888 0.51030 0.32747 0.0356 Uiso 1.0000 4\nH H34 0.55238 0.26635 1.04151 0.0356 Uiso 1.0000 4\nH H35 0.67159 0.28737 0.92867 0.0713 Uiso 1.0000 4\nH H36 0.50674 0.20423 0.89818 0.0372 Uiso 1.0000 4\nH H37 0.45017 0.32241 0.38325 0.0721 Uiso 1.0000 4\nH H38 0.74850 0.23110 1.55041 0.0713 Uiso 1.0000 4\nH H39 0.73009 0.39869 1.62195 0.0713 Uiso 1.0000 4\nH H40 0.41682 -0.08211 0.94296 0.0721 Uiso 1.0000 4\nH H41 0.39034 0.23483 0.36479 0.0721 Uiso 1.0000 4\nH H42 0.37377 0.02234 0.63785 0.0721 Uiso 1.0000 4\nH H43 0.78356 0.22806 1.07112 0.0432 Uiso 1.0000 4\nH H44 0.47309 -0.06399 1.12476 0.0721 Uiso 1.0000 4\nH H45 0.46876 0.11006 1.27176 0.0721 Uiso 1.0000 4\nH H46 0.77066 0.58946 1.57984 0.0432 Uiso 1.0000 4\nH H47 0.83386 0.33515 0.89816 0.0432 Uiso 1.0000 4\nH H48 0.85627 0.56225 1.10069 0.0432 Uiso 1.0000 4\n",
 "space_group_number": 33,
 "space_group_symbol": "P n a 21",
 "centring": "P",
 "sohncke": false,
 "chiral": false,
 "L_graded": true,
 "dof": 12.0,
 "dof_bin": "calib_lt15",
 "zprime": 1.0,
 "n_heavy_asym": 28.0,
 "components": [
  {
   "smiles": "Nc1ccccc1NC(=O)c1ccc(CNC(=O)OCc2cccnc2)cc1",
   "count": 1
  }
 ],
 "radiation_class": "lab_Mo",
 "candidate_name": "entinostat Form B"
}

File: crystal-reconstruction/tests/truth/Xbfc6d2c.json
{
 "id": "Xbfc6d2c",
 "reference_cif": "data_ref\n_symmetry_cell_setting monoclinic\n_symmetry_space_group_name_H-M 'P 21/c'\n_symmetry_space_group_name_Hall '-P 2ybc'\n\nloop_\n_symmetry_equiv_pos_site_id\n_symmetry_equiv_pos_as_xyz\n1 +x,+y,+z\n2 -x,+y+1/2,-z+1/2\n-1 -x,-y,-z\n-2 +x,-y+1/2,+z+1/2\n\n_cell_length_a 11.9045(4)\n_cell_length_b 14.6235(4)\n_cell_length_c 7.61672(15)\n_cell_angle_alpha 90.0\n_cell_angle_beta 105.483(2)\n_cell_angle_gamma 90.0\n_cell_volume 1277.84(7)\n_cell_formula_units_Z 4\n\nloop_\n_atom_type_symbol\n_atom_type_scat_dispersion_real\n_atom_type_scat_dispersion_imag\n_atom_type_scat_source\nC 0.018 0.009 International_Tables_Vol_C\nN 0.031 0.018 International_Tables_Vol_C\nH 0.000 0.000 International_Tables_Vol_C\n\nloop_\n_atom_site_type_symbol\n_atom_site_label\n_atom_site_fract_x\n_atom_site_fract_y\n_atom_site_fract_z\n_atom_site_U_iso_or_equiv\n_atom_site_occupancy\n_atom_site_symmetry_multiplicity\nC C1 0.7040(15) 0.3220(13) 0.546(3) 0.13957 1.0 4\nC C2 0.5080(12) 0.2651(12) 0.326(2) 0.049(7) 1.0 4\nC C3 0.4211(14) 0.3265(8) 0.237(2) 0.031(5) 1.0 4\nC C4 0.3141(13) 0.2954(10) 0.1285(17) 0.033(5) 1.0 4\nC C5 0.2881(12) 0.2038(10) 0.120(2) 0.027(5) 1.0 4\nC C6 0.3738(13) 0.1398(8) 0.209(2) 0.035(6) 1.0 4\nC C7 0.4835(12) 0.1710(10) 0.3129(17) 0.044(6) 1.0 4\nC C8 0.1712(13) 0.1714(10) 0.0015(19) 0.022(5) 1.0 4\nC C9 0.1588(12) 0.0804(10) -0.075(2) 0.034(5) 1.0 4\nC C10 0.0455(16) 0.0559(9) -0.181(2) 0.039(6) 1.0 4\nC C11 -0.0471(12) 0.1147(11) -0.213(2) 0.049(6) 1.0 4\nC C12 -0.0348(12) 0.2013(10) -0.1276(19) 0.039(6) 1.0 4\nC C13 0.0750(14) 0.2270(7) -0.030(2) 0.043(6) 1.0 4\nC C14 -0.2511(14) 0.0608(10) -0.386(2) 0.11783 1.0 4\nC C15 0.4492(9) 0.4276(9) 0.2552(18) 0.086(6) 1.0 4\nC C16 0.0322(13) -0.0402(9) -0.2630(19) 0.060(5) 1.0 4\nN N1 0.6187(12) 0.2921(10) 0.449(2) 0.065(7) 1.0 4\nN N2 -0.1575(11) 0.0800(9) -0.3173(19) 0.046(6) 1.0 4\nH H4 0.25719 0.3431 0.06671 0.05 1.0 4\nH H6 0.35313 0.07403 0.19577 0.05 1.0 4\nH H7 0.53998 0.12458 0.37635 0.05 1.0 4\nH H9 0.2264 0.04273 -0.05912 0.05 1.0 4\nH H12 -0.10372 0.23895 -0.1533 0.05 1.0 4\nH H13 0.08075 0.29047 0.02542 0.05 1.0 4\nH H15a 0.438 0.45236 0.13397 0.1 1.0 4\nH H15b 0.39451 0.45559 0.3131 0.1 1.0 4\nH H15c 0.52758 0.43661 0.32669 0.1 1.0 4\nH H16a 0.04874 -0.04178 -0.38138 0.1 1.0 4\nH H16b 0.08445 -0.08471 -0.18326 0.1 1.0 4\nH H16c -0.04778 -0.06116 -0.2777 0.1 1.0 4\n",
 "space_group_number": 14,
 "space_group_symbol": "P 21/c",
 "centring": "P",
 "sohncke": false,
 "chiral": false,
 "L_graded": true,
 "dof": 7.0,
 "dof_bin": "calib_lt15",
 "zprime": 1.0,
 "n_heavy_asym": 18.0,
 "components": [
  {
   "smiles": "[C-]#[N+]c1ccc(-c2ccc([N+]#[C-])c(C)c2)cc1C",
   "count": 1
  }
 ],
 "radiation_class": "lab_Cu",
 "candidate_name": "4,4'-Diisocyano-3,3'-dimethylbiphenyl"
}

File: crystal-reconstruction/tests/truth/Xbfeeda9.json
{
 "id": "Xbfeeda9",
 "reference_cif": "data_ref\n_space_group_crystal_system monoclinic\n_space_group_IT_number 14\n_space_group_name_Hall '-P 2ybc'\n_space_group_name_H-M_alt 'P 1 21/c 1'\n_symmetry_Int_Tables_number 14\n_symmetry_space_group_name_Hall '-P 2ybc'\n_symmetry_space_group_name_H-M 'P 1 21/c 1'\n_cell_angle_alpha 90\n_cell_angle_beta 101.6420(29)\n_cell_angle_gamma 90\n_cell_formula_units_Z 4\n_cell_length_a 16.70954(81)\n_cell_length_b 12.37731(46)\n_cell_length_c 13.21351(47)\n_cell_volume 2676.59(19)\n\nloop_\n_symmetry_equiv_pos_as_xyz\n'-x, -y, -z'\n'-x, y+1/2, -z+1/2'\n'x, -y+1/2, z+1/2'\n'x, y, z'\n\nloop_\n_atom_site_label\n_atom_site_type_symbol\n_atom_site_fract_x\n_atom_site_fract_y\n_atom_site_fract_z\n_atom_site_occupancy\n_atom_site_symmetry_multiplicity\n_atom_site_B_iso_or_equiv\n_atom_site_U_iso_or_equiv\nCl1 Cl 0.53266(31) 0.07952(34) 0.88473(29) 1 0 4.32(20) 0.05469\nC2 C 0.31872(24) 0.39660(32) 0.49174(34) 1 0 3.86(13) 0.04888\nC3 C 0.34070(24) 0.28451(32) 0.45621(34) 1 0 3.86(13) 0.04888\nH4 H 0.35642(90) 0.4541(10) 0.47646(97) 1 0 4.63(16) 0.05866\nH5 H 0.3207(10) 0.3970(11) 0.56715(92) 1 0 4.63(16) 0.05866\nC6 C 0.23052(25) 0.41698(26) 0.42898(27) 1 0 3.86(13) 0.04888\nN7 N 0.42813(26) 0.26286(33) 0.50122(30) 1 0 3.86(13) 0.04888\nH8 H 0.30509(99) 0.22825(98) 0.4777(10) 1 0 4.63(16) 0.05866\nH9 H 0.3307(11) 0.28300(99) 0.37907(88) 1 0 4.63(16) 0.05866\nC10 C 0.18025(38) 0.30354(41) 0.41201(33) 1 0 3.86(13) 0.04888\nC11 C 0.19112(24) 0.51241(31) 0.47310(25) 1 0 3.86(13) 0.04888\nC12 C 0.23580(26) 0.45787(24) 0.31975(31) 1 0 3.86(13) 0.04888\nH13 H 0.4584(11) 0.3179(10) 0.4753(11) 1 0 4.63(16) 0.05866\nC14 C 0.44954(24) 0.26136(35) 0.61718(30) 1 0 3.86(13) 0.04888\nC15 C 0.45931(24) 0.15756(33) 0.46662(34) 1 0 3.86(13) 0.04888\nO16 O 0.15539(56) 0.26718(57) 0.32227(45) 1 0 3.86(13) 0.04888\nN17 N 0.14343(31) 0.26224(45) 0.48944(32) 1 0 3.86(13) 0.04888\nC18 C 0.10051(24) 0.52566(31) 0.44546(26) 1 0 3.86(13) 0.04888\nC19 C 0.24535(23) 0.58438(30) 0.53920(24) 1 0 3.86(13) 0.04888\nC20 C 0.15913(25) 0.48292(25) 0.24182(30) 1 0 3.86(13) 0.04888\nC21 C 0.31434(25) 0.47035(25) 0.29648(29) 1 0 3.86(13) 0.04888\nC22 C 0.54552(26) 0.26654(33) 0.65291(32) 1 0 3.86(13) 0.04888\nH23 H 0.42760(91) 0.1923(10) 0.64111(93) 1 0 4.63(16) 0.05866\nH24 H 0.42075(97) 0.3228(10) 0.64382(91) 1 0 4.63(16) 0.05866\nH25 H 0.4434(11) 0.1531(11) 0.39159(92) 1 0 4.63(16) 0.05866\nH26 H 0.43240(90) 0.09644(99) 0.49608(99) 1 0 4.63(16) 0.05866\nC27 C 0.55446(27) 0.15347(35) 0.50399(30) 1 0 3.86(13) 0.04888\nC28 C 0.17287(25) 0.29505(32) 0.59901(29) 1 0 3.86(13) 0.04888\nC29 C 0.06518(25) 0.19376(34) 0.46064(30) 1 0 3.86(13) 0.04888\nH30 H 0.06579(90) 0.4753(11) 0.40029(96) 1 0 4.63(16) 0.05866\nC31 C 0.06263(24) 0.61124(30) 0.48392(25) 1 0 3.86(13) 0.04888\nC32 C 0.20477(24) 0.66790(31) 0.57548(26) 1 0 3.86(13) 0.04888\nH33 H 0.30629(96) 0.5766(11) 0.55800(93) 1 0 4.63(16) 0.05866\nH34 H 0.10119(91) 0.4767(11) 0.25320(93) 1 0 4.63(16) 0.05866\nC35 C 0.16917(25) 0.51792(23) 0.14859(30) 1 0 3.86(13) 0.04888\nC36 C 0.32058(24) 0.50431(24) 0.20399(29) 1 0 3.86(13) 0.04888\nH37 H 0.36441(89) 0.4556(10) 0.34534(86) 1 0 4.63(16) 0.05866\nC38 C 0.58543(27) 0.15856(33) 0.62397(27) 1 0 3.86(13) 0.04888\nH39 H 0.56016(98) 0.2768(10) 0.72857(98) 1 0 4.63(16) 0.05866\nH40 H 0.56909(97) 0.3300(10) 0.62143(94) 1 0 4.63(16) 0.05866\nH41 H 0.57490(89) 0.0854(11) 0.47918(94) 1 0 4.63(16) 0.05866\nH42 H 0.58049(91) 0.21431(96) 0.4729(10) 1 0 4.63(16) 0.05866\nH43 H 0.18794(92) 0.23155(98) 0.6424(10) 1 0 4.63(16) 0.05866\nH44 H 0.22313(96) 0.3397(11) 0.60525(96) 1 0 4.63(16) 0.05866\nH45 H 0.12755(97) 0.3361(11) 0.6207(10) 1 0 4.63(16) 0.05866\nH46 H 0.0515(12) 0.1831(10) 0.3844(11) 1 0 4.63(16) 0.05866\nH47 H 0.0159(12) 0.23014(99) 0.4805(12) 1 0 4.63(16) 0.05866\nH48 H 0.07361(99) 0.1218(10) 0.4938(11) 1 0 4.63(16) 0.05866\nH49 H 0.0032(12) 0.62190(98) 0.4675(10) 1 0 4.63(16) 0.05866\nC50 C 0.11530(24) 0.68205(32) 0.54869(26) 1 0 3.86(13) 0.04888\nH51 H 0.23833(97) 0.7161(10) 0.61894(91) 1 0 4.63(16) 0.05866\nH52 H 0.12027(85) 0.5341(12) 0.09664(93) 1 0 4.63(16) 0.05866\nC53 C 0.25111(25) 0.52831(22) 0.13004(31) 1 0 3.86(13) 0.04888\nH54 H 0.37337(88) 0.5102(11) 0.19025(93) 1 0 4.63(16) 0.05866\nO55 O 0.55119(42) 0.06436(44) 0.65873(38) 1 0 3.86(13) 0.04888\nC56 C 0.67675(24) 0.13973(33) 0.64654(22) 1 0 3.86(13) 0.04888\nH57 H 0.08869(96) 0.7408(10) 0.5742(11) 1 0 4.63(16) 0.05866\nH58 H 0.25823(83) 0.5519(11) 0.06395(93) 1 0 4.63(16) 0.05866\nH59 H 0.5553(11) 0.0696(11) 0.72500(83) 1 0 4.63(16) 0.05866\nC60 C 0.73285(24) 0.21718(33) 0.64579(22) 1 0 3.86(13) 0.04888\nC61 C 0.70704(25) 0.03952(31) 0.66633(20) 1 0 3.86(13) 0.04888\nH62 H 0.7126(10) 0.2888(10) 0.63178(88) 1 0 4.63(16) 0.05866\nC63 C 0.81815(24) 0.19667(32) 0.66470(22) 1 0 3.86(13) 0.04888\nC64 C 0.79080(24) 0.01528(33) 0.68515(21) 1 0 3.86(13) 0.04888\nH65 H 0.67000(95) -0.01663(96) 0.66741(88) 1 0 4.63(16) 0.05866\nH66 H 0.85628(93) 0.2547(10) 0.6644(10) 1 0 4.63(16) 0.05866\nC67 C 0.85025(24) 0.09524(35) 0.68481(22) 1 0 3.86(13) 0.04888\nH68 H 0.80684(97) -0.0569(11) 0.69820(99) 1 0 4.63(16) 0.05866\nCl69 Cl 0.96051(27) 0.07468(36) 0.70607(27) 1 0 7.53(24) 0.09537\n\nloop_\n_atom_type_symbol\n_atom_type_description\n_atom_type_scat_source\nC C 'International Tables Vol C Tables 4.2.6.8 and 6.1.1.4'\nH H 'International Tables Vol C Tables 4.2.6.8 and 6.1.1.4'\nN N 'International Tables Vol C Tables 4.2.6.8 and 6.1.1.4'\nO O 'International Tables Vol C Tables 4.2.6.8 and 6.1.1.4'\nCl Cl 'International Tables Vol C Tables 4.2.6.8 and 6.1.1.4'\n",
 "space_group_number": 14,
 "space_group_symbol": "P 1 21/c 1",
 "centring": "P",
 "sohncke": false,
 "chiral": false,
 "L_graded": true,
 "dof": 16.0,
 "dof_bin": "mid_15_25",
 "zprime": 1.0,
 "n_heavy_asym": 35.0,
 "components": [
  {
   "smiles": "CN(C)C(=O)C(CC[NH+]1CCC(O)(c2ccc(Cl)cc2)CC1)(c1ccccc1)c1ccccc1",
   "count": 1
  },
  {
   "smiles": "[Cl-]",
   "count": 1
  }
 ],
 "radiation_class": "lab_Cu",
 "candidate_name": "loperamide hydrochloride anhydrate"
}

File: crystal-reconstruction/tests/truth/Xd4c1a35.json
{
 "id": "Xd4c1a35",
 "reference_cif": "data_ref\n_space_group_IT_number 19\n_symmetry_cell_setting orthorhombic\n_symmetry_space_group_name_Hall 'P 2ac 2ab'\n_symmetry_space_group_name_H-M 'P 21 21 21'\n_cell_angle_alpha 90\n_cell_angle_beta 90\n_cell_angle_gamma 90\n_cell_formula_units_Z 8\n_cell_length_a 11.76250(11)\n_cell_length_b 12.00313(13)\n_cell_length_c 24.2755(2)\n_cell_volume 3427.38(6)\n\nloop_\n_space_group_symop_id\n_space_group_symop_operation_xyz\n1 x,y,z\n2 -x+1/2,-y,z+1/2\n3 -x,y+1/2,-z+1/2\n4 x+1/2,-y+1/2,-z\n\nloop_\n_atom_site_type_symbol\n_atom_site_label\n_atom_site_fract_x\n_atom_site_fract_y\n_atom_site_fract_z\n_atom_site_U_iso_or_equiv\n_atom_site_adp_type\n_atom_site_calc_flag\n_atom_site_occupancy\nC C4a 0.1669(8) -0.0146(8) 0.8980(3) 0.0545(13) Uiso d 1\nC C5a 0.0970(9) -0.1028(9) 0.8799(4) 0.0545(13) Uiso d 1\nC C6a -0.0011(8) -0.0815(8) 0.8467(3) 0.0545(13) Uiso d 1\nC C7a -0.0292(6) 0.0287(8) 0.8317(3) 0.0545(13) Uiso d 1\nC C8a 0.0398(7) 0.1147(8) 0.8497(4) 0.0545(13) Uiso d 1\nC C9a 0.1352(8) 0.0931(8) 0.8820(4) 0.0545(13) Uiso d 1\nC C3a 0.1889(12) 0.2005(8) 0.8930(7) 0.0545(13) Uiso d 1\nC C2a 0.1132(9) 0.2883(8) 0.8640(4) 0.0545(13) Uiso d 1\nC C6'a 0.1788(11) 0.3547(10) 0.8206(5) 0.0545(13) Uiso d 1\nC C5'a 0.2453(11) 0.4549(11) 0.8446(6) 0.0545(13) Uiso d 1\nC C4'a 0.1726(17) 0.5287(11) 0.8831(10) 0.0545(13) Uiso d 1\nC C3'a 0.0775(14) 0.4766(10) 0.9125(7) 0.0545(13) Uiso d 1\nC C2'a 0.0586(14) 0.3647(9) 0.9079(6) 0.0545(13) Uiso d 1\nO O2a 0.2612(9) -0.0279(9) 0.9296(4) 0.048(2) Uiso d 1\nC C12a 0.2973(18) -0.1353(12) 0.9411(9) 0.0545(13) Uiso d 1\nO O4a -0.0714(9) -0.1652(10) 0.8282(5) 0.048(2) Uiso d 1\nC C13a -0.0463(18) -0.2773(11) 0.8455(10) 0.0545(13) Uiso d 1\nCl Cl1a -0.1476(6) 0.0588(6) 0.7914(3) 0.0545(13) Uiso d 1\nO O1a 0.0258(10) 0.2249(9) 0.8359(6) 0.048(2) Uiso d 1\nO O3a 0.2769(11) 0.2221(10) 0.9202(6) 0.048(2) Uiso d 1\nO O6a -0.0192(13) 0.3071(10) 0.9388(6) 0.048(2) Uiso d 1\nC C11a -0.0727(19) 0.3635(12) 0.9821(8) 0.0545(13) Uiso d 1\nO O5a 0.1987(13) 0.6276(11) 0.8894(6) 0.048(2) Uiso d 1\nC C10a 0.2508(13) 0.2840(15) 0.7821(7) 0.0545(13) Uiso d 1\nH H25a 0.217757 0.207412 0.779588 0.0655 Uiso d 1\nH H26a 0.330173 0.279367 0.796685 0.0655 Uiso d 1\nH H27a 0.251936 0.318719 0.744633 0.0655 Uiso d 1\nH H28a -0.12094 0.310017 1.003352 0.0655 Uiso d 1\nH H29a -0.121137 0.424548 0.966828 0.0655 Uiso d 1\nH H30a -0.013847 0.395903 1.007100 0.0655 Uiso d 1\nH H31a 0.318169 -0.173823 0.905955 0.0655 Uiso d 1\nH H32a 0.234618 -0.177272 0.959651 0.0655 Uiso d 1\nH H33a 0.365066 -0.132447 0.965874 0.0655 Uiso d 1\nH H34a -0.101762 -0.32983 0.828276 0.0655 Uiso d 1\nH H35a -0.052183 -0.282292 0.886550 0.0655 Uiso d 1\nH H36a 0.032587 -0.29744 0.833809 0.0655 Uiso d 1\nH H37a 0.313372 0.427176 0.865099 0.0655 Uiso d 1\nH H38a 0.276045 0.501287 0.813821 0.0655 Uiso d 1\nH H39a 0.026218 0.523151 0.93593 0.0655 Uiso d 1\nH H40a 0.117815 0.38701 0.796705 0.0655 Uiso d 1\nH H41a 0.116325 -0.181085 0.890388 0.0655 Uiso d 1\nC C4b 0.3427(8) 0.3003(8) 0.5995(4) 0.0545(13) Uiso d 1\nC C5b 0.4094(8) 0.3841(10) 0.6238(4) 0.0545(13) Uiso d 1\nC C6b 0.4947(7) 0.3583(9) 0.6638(3) 0.0545(13) Uiso d 1\nC C7b 0.5110(6) 0.2456(8) 0.6787(3) 0.0545(13) Uiso d 1\nC C8b 0.4441(8) 0.1644(9) 0.6542(4) 0.0545(13) Uiso d 1\nC C9b 0.3623(8) 0.1924(8) 0.6156(4) 0.0545(13) Uiso d 1\nC C3b 0.3112(13) 0.0885(8) 0.5969(7) 0.0545(13) Uiso d 1\nC C2b 0.3814(9) -0.0043(8) 0.6249(4) 0.0545(13) Uiso d 1\nC C6'b 0.4546(10) -0.0715(10) 0.5840(5) 0.0545(13) Uiso d 1\nC C5'b 0.3873(13) -0.1661(11) 0.5561(5) 0.0545(13) Uiso d 1\nC C4'b 0.3136(19) -0.2355(11) 0.5964(7) 0.0545(13) Uiso d 1\nC C3'b 0.2665(15) -0.1790(11) 0.6452(6) 0.0545(13) Uiso d 1\nC C2'b 0.3020(14) -0.0751(10) 0.6594(6) 0.0545(13) Uiso d 1\nO O2b 0.2606(9) 0.3171(9) 0.5616(4) 0.048(2) Uiso d 1\nC C12b 0.2358(14) 0.4274(12) 0.5462(9) 0.0545(13) Uiso d 1\nO O4b 0.5621(9) 0.4365(10) 0.6887(5) 0.048(2) Uiso d 1\nC C13b 0.5391(15) 0.5520(11) 0.6790(10) 0.0545(13) Uiso d 1\nCl Cl1b 0.6117(6) 0.2041(6) 0.7267(3) 0.0545(13) Uiso d 1\nO O1b 0.4553(11) 0.0517(9) 0.6623(5) 0.048(2) Uiso d 1\nO O3b 0.2323(12) 0.0734(10) 0.5640(6) 0.048(2) Uiso d 1\nO O6b 0.2615(13) -0.0165(10) 0.7039(6) 0.048(2) Uiso d 1\nC C11b 0.1727(15) -0.0687(14) 0.7344(8) 0.0545(13) Uiso d 1\nO O5b 0.2920(14) -0.3338(10) 0.5858(6) 0.048(2) Uiso d 1\nC C10b 0.5175(15) 0.0019(15) 0.5410(7) 0.0545(13) Uiso d 1\nH H25b 0.594901 0.021226 0.55512 0.0655 Uiso d 1\nH H26b 0.524864 -0.039997 0.505551 0.0655 Uiso d 1\nH H27b 0.473252 0.071871 0.534537 0.0655 Uiso d 1\nH H28b 0.142271 -0.015394 0.762348 0.0655 Uiso d 1\nH H29b 0.110277 -0.091239 0.70869 0.0655 Uiso d 1\nH H30b 0.203261 -0.13627 0.753412 0.0655 Uiso d 1\nH H31b 0.239949 0.476713 0.579336 0.0655 Uiso d 1\nH H32b 0.292129 0.453025 0.518110 0.0655 Uiso d 1\nH H33b 0.157446 0.430859 0.530211 0.0655 Uiso d 1\nH H34b 0.458768 0.568923 0.689663 0.0655 Uiso d 1\nH H35b 0.592021 0.598518 0.701585 0.0655 Uiso d 1\nH H36b 0.550316 0.56911 0.639092 0.0655 Uiso d 1\nH H37b 0.440979 -0.216494 0.536203 0.0655 Uiso d 1\nH H38b 0.337822 -0.13426 0.526558 0.0655 Uiso d 1\nH H39b 0.207766 -0.217472 0.668074 0.0655 Uiso d 1\nH H40b 0.515327 -0.106748 0.607015 0.0655 Uiso d 1\nH H41b 0.396967 0.46347 0.612865 0.0655 Uiso d 1\n\nloop_\n_atom_type_symbol\n_atom_type_scat_dispersion_real\n_atom_type_scat_dispersion_imag\n_atom_type_scat_source\nC 0.0125 0.0059 'International Tables Vol C tables 4.2.6.8 and 6.1.1.1'\nH 0.0000 0.0000 'International Tables Vol C tables 4.2.6.8 and 6.1.1.1'\nCl 0.3064 0.4744 'International Tables Vol C tables 4.2.6.8 and 6.1.1.1'\nO 0.0353 0.0211 'International Tables Vol C tables 4.2.6.8 and 6.1.1.1'\n",
 "space_group_number": 19,
 "space_group_symbol": "P 21 21 21",
 "centring": "P",
 "sohncke": true,
 "chiral": true,
 "L_graded": true,
 "dof": 18.0,
 "dof_bin": "hard_dof25_or_Z2",
 "zprime": 2.0,
 "n_heavy_asym": 48.0,
 "components": [
  {
   "smiles": "COC1=CC(=O)C[C@@H](C)[C@]12Oc1c(Cl)c(OC)cc(OC)c1C2=O",
   "count": 1
  }
 ],
 "radiation_class": "synchrotron",
 "candidate_name": "Griseofulvin"
}

File: crystal-reconstruction/tests/truth/Xd8634a2.json
{
 "id": "Xd8634a2",
 "reference_cif": "data_ref\n_symmetry_cell_setting triclinic\n_space_group_name_H-M_alt \"P -1\"\n_space_group_name_Hall \"-P 1\"\n\nloop_\n_space_group_symop_id\n_space_group_symop_operation_xyz\n1 x,y,z\n2 -x,-y,-z\n\n_cell_length_a 8.91097(5)\n_cell_length_b 9.47933(5)\n_cell_length_c 13.24641(9)\n_cell_angle_alpha 83.9821(4)\n_cell_angle_beta 81.7759(3)\n_cell_angle_gamma 66.67667(9)\n_cell_volume 1015.494(3)\n_cell_formula_units_Z 2\n\nloop_\n_atom_type_symbol\n_atom_type_scat_dispersion_real\n_atom_type_scat_dispersion_imag\n_atom_type_scat_source\nC 0.000 0.000\n;\nhttps://raw.githubusercontent.com/AdvancedPhotonSource/GSAS-II/refs/heads/\nmain/GSASII/atmdata.py\n;\nH 0.000 0.000\n;\nhttps://raw.githubusercontent.com/AdvancedPhotonSource/GSAS-II/refs/heads/\nmain/GSASII/atmdata.py\n;\nF 0.003 0.003\n;\nhttps://raw.githubusercontent.com/AdvancedPhotonSource/GSAS-II/refs/heads/\nmain/GSASII/atmdata.py\n;\nN 0.000 0.001\n;\nhttps://raw.githubusercontent.com/AdvancedPhotonSource/GSAS-II/refs/heads/\nmain/GSASII/atmdata.py\n;\nO 0.002 0.002\n;\nhttps://raw.githubusercontent.com/AdvancedPhotonSource/GSAS-II/refs/heads/\nmain/GSASII/atmdata.py\n;\nS 0.044 0.041\n;\nhttps://raw.githubusercontent.com/AdvancedPhotonSource/GSAS-II/refs/heads/\nmain/GSASII/atmdata.py\n;\n\nloop_\n_atom_site_type_symbol\n_atom_site_label\n_atom_site_fract_x\n_atom_site_fract_y\n_atom_site_fract_z\n_atom_site_U_iso_or_equiv\n_atom_site_adp_type\n_atom_site_occupancy\n_atom_site_site_symmetry_multiplicity\nS S1 -0.24645(18) 0.18626(18) 0.42794(12) 0.0421(6) Uiso 1.0000 2\nF F2 -0.0710(3) 0.4497(3) 0.18047(17) 0.0346(5) Uiso 1.0000 2\nO O3 0.7085(3) 0.3231(4) 0.0934(2) 0.0365(4) Uiso 1.0000 2\nO O4 0.5286(3) 0.4613(4) 0.2123(2) 0.0365(4) Uiso 1.0000 2\nO O5 1.1225(4) 0.0538(4) -0.1592(2) 0.0466(7) Uiso 1.0000 2\nO O6 -0.4216(3) 0.2499(3) 0.4256(2) 0.0429(9) Uiso 1.0000 2\nO O7 -0.1487(3) 0.0326(3) 0.4038(2) 0.0429(9) Uiso 1.0000 2\nN N8 -0.1842(3) 0.2993(4) 0.3460(2) 0.0346(5) Uiso 1.0000 2\nN N9 0.0824(4) 0.1928(4) 0.3953(2) 0.0346(5) Uiso 1.0000 2\nN N10 -0.2097(4) 0.2032(3) 0.5409(2) 0.0407(13) Uiso 1.0000 2\nN N11 1.3412(4) 0.0840(4) -0.2574(3) 0.0466(7) Uiso 1.0000 2\nN N12 1.0651(3) 0.2462(5) -0.2842(3) 0.0466(7) Uiso 1.0000 2\nC C13 0.4224(3) 0.3609(5) 0.0948(3) 0.0365(4) Uiso 1.0000 2\nC C14 0.4605(3) 0.2760(5) 0.0115(3) 0.0365(4) Uiso 1.0000 2\nC C15 0.2494(3) 0.4418(3) 0.1438(3) 0.0346(5) Uiso 1.0000 2\nC C16 0.6307(3) 0.2123(5) -0.0350(3) 0.0365(4) Uiso 1.0000 2\nC C17 0.1945(3) 0.3467(5) 0.2286(3) 0.0346(5) Uiso 1.0000 2\nC C18 0.7480(3) 0.2434(6) 0.0065(3) 0.0365(4) Uiso 1.0000 2\nC C19 0.5500(3) 0.3855(5) 0.1392(3) 0.0365(4) Uiso 1.0000 2\nC C20 0.3333(4) 0.2424(5) -0.0335(3) 0.0365(4) Uiso 1.0000 2\nC C21 0.6807(4) 0.1290(6) -0.1232(3) 0.0365(4) Uiso 1.0000 2\nC C22 0.9097(4) 0.1913(5) -0.0337(3) 0.0365(4) Uiso 1.0000 2\nC C23 0.0353(3) 0.3584(5) 0.2461(3) 0.0346(5) Uiso 1.0000 2\nC C24 0.3001(3) 0.2514(5) 0.2970(3) 0.0346(5) Uiso 1.0000 2\nC C25 0.9547(4) 0.1156(5) -0.1231(3) 0.0365(4) Uiso 1.0000 2\nC C26 0.8430(4) 0.0789(6) -0.1659(3) 0.0365(4) Uiso 1.0000 2\nC C27 -0.0221(3) 0.2850(5) 0.3307(3) 0.0346(5) Uiso 1.0000 2\nC C28 0.2402(4) 0.1795(5) 0.3777(3) 0.0346(5) Uiso 1.0000 2\nC C29 1.1788(4) 0.1324(5) -0.2371(3) 0.0466(7) Uiso 1.0000 2\nC C30 -0.2810(6) 0.3515(4) 0.5876(3) 0.0407(13) Uiso 1.0000 2\nC C31 1.3927(3) 0.1638(6) -0.3335(4) 0.0466(7) Uiso 1.0000 2\nC C32 1.1255(5) 0.3191(5) -0.3622(3) 0.0466(7) Uiso 1.0000 2\nC C33 1.2907(6) 0.2808(6) -0.3893(3) 0.0466(7) Uiso 1.0000 2\nH H34 0.23891 0.55099 0.17829 0.0415 Uiso 1.0000 2\nH H35 0.16192 0.47507 0.08245 0.0415 Uiso 1.0000 2\nH H36 0.20524 0.32410 -0.00294 0.0438 Uiso 1.0000 2\nH H37 0.34758 0.11858 -0.01145 0.0438 Uiso 1.0000 2\nH H38 0.35062 0.25904 -0.12025 0.0438 Uiso 1.0000 2\nH H39 0.58774 0.10215 -0.16017 0.0438 Uiso 1.0000 2\nH H40 1.00374 0.21103 0.00682 0.0438 Uiso 1.0000 2\nH H41 0.43511 0.23367 0.28555 0.0437 Uiso 1.0000 2\nH H42 0.88436 0.00750 -0.23630 0.0438 Uiso 1.0000 2\nH H43 0.33257 0.10460 0.43208 0.0437 Uiso 1.0000 2\nH H44 -0.26680 0.38460 0.30380 0.0437 Uiso 1.0000 2\nH H45 -0.24990 0.13320 0.59250 0.0489 Uiso 1.0000 2\nH H46 -0.17896 0.37943 0.61243 0.0489 Uiso 1.0000 2\nH H47 -0.37075 0.34632 0.65705 0.0489 Uiso 1.0000 2\nH H48 -0.34902 0.44468 0.52986 0.0489 Uiso 1.0000 2\nH H49 1.52990 0.13446 -0.35462 0.0559 Uiso 1.0000 2\nH H50 1.03796 0.41730 -0.40887 0.0559 Uiso 1.0000 2\nH H51 1.34347 0.34168 -0.45476 0.0559 Uiso 1.0000 2\n",
 "space_group_number": 2,
 "space_group_symbol": "P -1",
 "centring": "P",
 "sohncke": false,
 "chiral": false,
 "L_graded": true,
 "dof": 13.0,
 "dof_bin": "calib_lt15",
 "zprime": 1.0,
 "n_heavy_asym": 33.0,
 "components": [
  {
   "smiles": "CNS(=O)(=O)Nc1nccc(Cc2c(C)c3ccc(Oc4ncccn4)cc3oc2=O)c1F",
   "count": 1
  }
 ],
 "radiation_class": "synchrotron",
 "candidate_name": "\\ 3-{[3-Fluoro-2-(methylsulfamoylamino)pyridin-4-yl]methyl}-"
}

File: crystal-reconstruction/tests/truth/Xdcc971e.json
{
 "id": "Xdcc971e",
 "reference_cif": "data_ref\n_cell_length_a 18.43381(43)\n_cell_length_b 7.175975(86)\n_cell_length_c 11.02071(26)\n_cell_angle_alpha 90\n_cell_angle_beta 101.9743(28)\n_cell_angle_gamma 90\n_cell_volume 1426.105(53)\n_symmetry_cell_setting monoclinic\n_symmetry_space_group_name_H-M P21\n\nloop_\n_symmetry_equiv_pos_as_xyz\n'-x, y+1/2, -z'\n'x, y, z'\n\n_cell_formula_units_Z 2\n\nloop_\n_atom_site_label\n_atom_site_type_symbol\n_atom_site_fract_x\n_atom_site_fract_y\n_atom_site_fract_z\n_atom_site_occupancy\n_atom_site_B_iso_or_equiv\nC1 C 1.342891 0.7760435 0.4269854 1 1.044(19)\nC2 C 1.294502 0.8591185 0.5097186 1 1.044(19)\nC3 C 1.216812 0.7753512 0.4888637 1 1.044(19)\nC4 C 1.168857 0.8571957 0.5729056 1 1.044(19)\nC5 C 1.090742 0.7766184 0.5512842 1 1.044(19)\nC6 C 1.043258 0.858757 0.6360676 1 1.044(19)\nC7 C 0.965221 0.7779045 0.6146339 1 1.044(19)\nC8 C 0.9174444 0.8590623 0.6992378 1 1.044(19)\nC9 C 0.839698 0.7763824 0.6766132 1 1.044(19)\nC10 C 0.7903965 0.8551298 0.7593739 1 1.044(19)\nC11 C 0.7129866 0.7700101 0.7319473 1 1.044(19)\nC12 C 0.6607144 0.8486523 0.8095044 1 1.044(19)\nC13 C 0.582896 0.7617473 0.784036 1 1.044(19)\nC14 C 0.5377222 0.845504 0.8730822 1 1.044(19)\nC15 C 0.4602344 0.7644014 0.8623147 1 1.044(19)\nC16 C 0.4160909 0.848585 0.9513621 1 1.044(19)\nC17 C 0.3378253 0.7698604 0.932508 1 1.044(19)\nC18 C 0.2906287 0.8535301 1.017003 1 1.044(19)\nC19 C 0.2124742 0.773352 0.9941736 1 1.044(19)\nC20 C 0.1637576 0.8564171 1.076442 1 1.044(19)\nC21 C 0.08569689 0.7753882 1.052599 1 1.044(19)\nC22 C 0.0370636 0.8567918 1.135529 1 1.044(19)\nC23 C -0.04091628 0.7752161 1.112339 1 1.044(19)\nC24 C -0.08913959 0.8556648 1.19639 1 1.044(19)\nC25 C -0.1671137 0.7738247 1.174129 1 1.044(19)\nC26 C -0.2146574 0.8541569 1.259296 1 1.044(19)\nC27 C -0.2927313 0.773041 1.238884 1 1.044(19)\nC28 C -0.3397393 0.8565829 1.32403 1 1.044(19)\nC29 C -0.4175094 0.7746576 1.305201 1 1.044(19)\nC30 C 0.5435096 0.7819044 0.6479925 1 1.044(19)\nH11 H 1.396811 0.8465141 0.4392155 1 1.044(19)\nH12 H 1.316031 0.7881016 0.3284165 1 1.044(19)\nH13 H 1.353526 0.627178 0.4466506 1 1.044(19)\nH21 H 1.322024 0.8409277 0.6078712 1 1.044(19)\nH22 H 1.289783 1.010758 0.4949718 1 1.044(19)\nH31 H 1.188949 0.7963317 0.3910604 1 1.044(19)\nH32 H 1.220851 0.6231244 0.5020358 1 1.044(19)\nH41 H 1.165505 1.009579 0.560477 1 1.044(19)\nH42 H 1.196548 0.8346795 0.6706266 1 1.044(19)\nH51 H 1.093843 0.6242285 0.5634337 1 1.044(19)\nH52 H 1.062855 0.7998325 0.4537427 1 1.044(19)\nH61 H 1.039918 1.011142 0.6237317 1 1.044(19)\nH62 H 1.071199 0.8359615 0.7336062 1 1.044(19)\nH71 H 0.9685155 0.6255135 0.6265988 1 1.044(19)\nH72 H 0.9372795 0.8009788 0.5170932 1 1.044(19)\nH81 H 0.9136818 1.011306 0.6869938 1 1.044(19)\nH82 H 0.9451799 0.8361271 0.7968693 1 1.044(19)\nH91 H 0.8436867 0.6239959 0.6884883 1 1.044(19)\nH92 H 0.8124604 0.7990376 0.578615 1 1.044(19)\nH101 H 0.7861591 1.007517 0.7476833 1 1.044(19)\nH102 H 0.8167903 0.831634 0.8575602 1 1.044(19)\nH111 H 0.7174394 0.6179304 0.7453982 1 1.044(19)\nH112 H 0.6889594 0.7905829 0.6326794 1 1.044(19)\nH121 H 0.655257 1.000567 0.794938 1 1.044(19)\nH122 H 0.6858767 0.8301795 0.9087618 1 1.044(19)\nH131 H 0.5892618 0.6110419 0.8042531 1 1.044(19)\nH141 H 0.5336529 0.9975671 0.858335 1 1.044(19)\nH142 H 0.5692491 0.8266156 0.9689386 1 1.044(19)\nH151 H 0.4642351 0.6124685 0.8765044 1 1.044(19)\nH152 H 0.4281334 0.7844095 0.7670969 1 1.044(19)\nH161 H 0.4134474 1.001121 0.9393988 1 1.044(19)\nH162 H 0.445344 0.8242552 1.048083 1 1.044(19)\nH171 H 0.3407018 0.6176207 0.94549 1 1.044(19)\nH172 H 0.309452 0.7918162 0.8349737 1 1.044(19)\nH181 H 0.2877431 1.005915 1.004391 1 1.044(19)\nH182 H 0.3182557 0.8305939 1.114635 1 1.044(19)\nH191 H 0.2156221 0.6211147 1.007157 1 1.044(19)\nH192 H 0.185487 0.7951705 0.895997 1 1.044(19)\nH201 H 0.1605983 1.008653 1.063366 1 1.044(19)\nH202 H 0.1904734 0.8345964 1.174617 1 1.044(19)\nH211 H 0.08901414 0.6230002 1.064749 1 1.044(19)\nH212 H 0.0588272 0.7983239 0.9545073 1 1.044(19)\nH221 H 0.03360369 1.009174 1.123099 1 1.044(19)\nH222 H 0.06419206 0.8344143 1.233524 1 1.044(19)\nH231 H -0.03742712 0.6226845 1.12412 1 1.044(19)\nH232 H -0.06828415 0.7985712 1.014613 1 1.044(19)\nH241 H -0.09275973 1.008053 1.184423 1 1.044(19)\nH242 H -0.06155523 0.8325903 1.294114 1 1.044(19)\nH251 H -0.1635615 0.621288 1.18554 1 1.044(19)\nH252 H -0.1949914 0.797737 1.076675 1 1.044(19)\nH261 H -0.2182233 1.006546 1.24733 1 1.044(19)\nH262 H -0.1864133 0.8312218 1.356651 1 1.044(19)\nH271 H -0.2894114 0.6206601 1.251498 1 1.044(19)\nH272 H -0.3210395 0.7952774 1.14144 1 1.044(19)\nH281 H -0.3432854 1.008376 1.309565 1 1.044(19)\nH282 H -0.3109166 0.8368563 1.421272 1 1.044(19)\nH291 H -0.4474053 0.7899229 1.208451 1 1.044(19)\nH292 H -0.4509473 0.843554 1.363715 1 1.044(19)\nH293 H -0.4159236 0.625192 1.327151 1 1.044(19)\nH301 H 0.5359944 0.92957 0.6210245 1 1.044(19)\nH302 H 0.4885703 0.7163564 0.6301597 1 1.044(19)\nH303 H 0.5748679 0.7152965 0.5853738 1 1.044(19)\n",
 "space_group_number": 4,
 "space_group_symbol": "P21",
 "centring": "P",
 "sohncke": true,
 "chiral": true,
 "L_graded": true,
 "dof": 32.0,
 "dof_bin": "hard_dof25_or_Z2",
 "zprime": 1.0,
 "n_heavy_asym": 30.0,
 "components": [
  {
   "smiles": "CCCCCCCCCCCCCCCC[C@@H](C)CCCCCCCCCCCC",
   "count": 1
  }
 ],
 "radiation_class": "synchrotron",
 "candidate_name": "(<i>S</i>)-13-methylnonacosane"
}

File: crystal-reconstruction/tests/truth/Xe1fb77b.json
{
 "id": "Xe1fb77b",
 "reference_cif": "data_ref\n_space_group_IT_number 4\n_space_group_name_Hall 'P 2yb'\n_space_group_name_H-M_alt 'P 1 21 1'\n_symmetry_cell_setting monoclinic\n_symmetry_space_group_name_Hall 'P 2yb'\n_symmetry_space_group_name_H-M 'P 1 21 1'\n_cell_angle_alpha 90\n_cell_angle_beta 94.9763(4)\n_cell_angle_gamma 90\n_cell_formula_units_Z 2\n_cell_length_a 13.88124(12)\n_cell_length_b 15.36081(4)\n_cell_length_c 5.59335(2)\n_cell_volume 1188.158(12)\n\nloop_\n_space_group_symop_id\n_space_group_symop_operation_xyz\n1 x,y,z\n2 -x,1/2+y,-z\n\nloop_\n_atom_site_type_symbol\n_atom_site_label\n_atom_site_fract_x\n_atom_site_fract_y\n_atom_site_fract_z\n_atom_site_U_iso_or_equiv\n_atom_site_adp_type\n_atom_site_occupancy\n_atom_site_site_symmetry_multiplicity\nO O1 0.1728(3) -0.04483 0.1064(8) 0.0172 Uiso 1.0000 2\nO O2 0.2516(2) 0.0659(3) 0.4396(5) 0.0172(7) Uiso 1.0000 2\nO O3 0.1372(3) 0.2178(3) 0.5169(8) 0.0309 Uiso 1.0000 2\nO O4 0.0098(4) 0.1885(3) 0.0918(8) 0.0309 Uiso 1.0000 2\nO O5 -0.0063(4) -0.1590(4) 0.3723(7) 0.0309 Uiso 1.0000 2\nO O6 0.0118(4) -0.1485(4) -0.0173(7) 0.0309 Uiso 1.0000 2\nO O7 0.2264(3) -0.1714(3) 0.2768(8) 0.0172 Uiso 1.0000 2\nO O8 0.3396(3) 0.1266(3) 0.7567(7) 0.0172 Uiso 1.0000 2\nO O9 0.7233(3) -0.2470(4) -0.0767(8) 0.0313 Uiso 1.0000 2\nO O10 0.8222(3) 0.2234(4) 0.3131(9) 0.0313 Uiso 1.0000 2\nO O11 0.7220(3) -0.1592(4) -0.4957(7) 0.0313 Uiso 1.0000 2\nO O12 0.8212(3) 0.1230(4) -0.0820(7) 0.0313 Uiso 1.0000 2\nC C13 0.0873(2) -0.0424(2) 0.2396(6) 0.0309(7) Uiso 1.0000 2\nC C14 0.1179(3) -0.0296(3) 0.5077(6) 0.0309 Uiso 1.0000 2\nC C15 0.1631(2) 0.0605(3) 0.5644(5) 0.0309 Uiso 1.0000 2\nC C16 0.0236(3) 0.0338(3) 0.1470(7) 0.0309 Uiso 1.0000 2\nC C17 0.0956(2) 0.1342(3) 0.4644(6) 0.0309 Uiso 1.0000 2\nC C18 0.0723(3) 0.1215(3) 0.1967(5) 0.0309 Uiso 1.0000 2\nC C19 0.0309(3) -0.1262(3) 0.1921(6) 0.0309 Uiso 1.0000 2\nC C20 0.2376(3) -0.1098(4) 0.1497(11) 0.0172 Uiso 1.0000 2\nC C21 0.3316(3) 0.1033(5) 0.5498(7) 0.0172 Uiso 1.0000 2\nC C22 0.3200(4) -0.1023(4) -0.0002(12) 0.0172 Uiso 1.0000 2\nC C23 0.4116(3) 0.0985(5) 0.3928(8) 0.0172 Uiso 1.0000 2\nC C24 0.3924(3) -0.1592(4) 0.0116(11) 0.0172 Uiso 1.0000 2\nC C25 0.5008(3) 0.1240(5) 0.4576(7) 0.0172 Uiso 1.0000 2\nC C26 0.4808(3) -0.1537(5) -0.1110(9) 0.0313(6) Uiso 1.0000 2\nC C27 0.5800(3) 0.1302(4) 0.3017(9) 0.0313 Uiso 1.0000 2\nC C28 0.5610(3) -0.2045(4) -0.0360(9) 0.0313 Uiso 1.0000 2\nC C29 0.4823(3) -0.1080(5) -0.3244(9) 0.0313 Uiso 1.0000 2\nC C30 0.6641(3) 0.1747(5) 0.3821(9) 0.0313 Uiso 1.0000 2\nC C31 0.5831(3) 0.0751(4) 0.1070(9) 0.0313 Uiso 1.0000 2\nC C32 0.6466(3) -0.1962(4) -0.1447(8) 0.0313 Uiso 1.0000 2\nC C33 0.5652(3) -0.1047(5) -0.4462(9) 0.0313 Uiso 1.0000 2\nC C34 0.7454(3) 0.1707(5) 0.2560(10) 0.0313 Uiso 1.0000 2\nC C35 0.6616(3) 0.0758(5) -0.0289(7) 0.0313 Uiso 1.0000 2\nC C36 0.6485(3) -0.1475(4) -0.3546(8) 0.0313 Uiso 1.0000 2\nC C37 0.7460(3) 0.1172(4) 0.0565(8) 0.0313 Uiso 1.0000 2\nH H38 0.05196 -0.03641 0.61447 0.0405 Uiso 1.0000 2\nH H39 0.17270 -0.08207 0.56884 0.0405 Uiso 1.0000 2\nH H40 0.18056 0.06862 0.76609 0.0405 Uiso 1.0000 2\nH H41 0.006581 0.02736 -0.05529 0.0405 Uiso 1.0000 2\nH H42 -0.04692 0.03207 0.23719 0.0405 Uiso 1.0000 2\nH H43 -0.00055 0.13650 0.44616 0.0405 Uiso 1.0000 2\nH H44 0.14282 0.12270 0.10628 0.0405 Uiso 1.0000 2\nH H45 0.10907 0.24003 0.39027 0.0405 Uiso 1.0000 2\nH H46 -0.00194 0.22937 -0.02964 0.0405 Uiso 1.0000 2\nH H47 -0.03874 -0.21065 0.42906 0.0405 Uiso 1.0000 2\nH H48 0.32303 -0.04605 -0.13227 0.0223 Uiso 1.0000 2\nH H49 0.39810 0.07147 0.20304 0.0223 Uiso 1.0000 2\nH H50 0.38904 -0.22010 0.12708 0.0223 Uiso 1.0000 2\nH H51 0.52206 0.14383 0.65142 0.0223 Uiso 1.0000 2\nH H52 0.55658 -0.25341 0.11596 0.0406 Uiso 1.0000 2\nH H53 0.41468 -0.07238 -0.40248 0.0406 Uiso 1.0000 2\nH H54 0.66638 0.21501 0.55363 0.0406 Uiso 1.0000 2\nH H55 0.52053 0.02860 0.05747 0.0406 Uiso 1.0000 2\nH H56 0.56494 -0.06685 -0.62155 0.0406 Uiso 1.0000 2\nH H57 0.65668 0.04222 -0.21131 0.0406 Uiso 1.0000 2\nH H58 0.71189 -0.28322 0.08019 0.0406 Uiso 1.0000 2\nH H59 0.80810 0.25425 0.47297 0.0406 Uiso 1.0000 2\nH H60 0.77235 -0.20131 -0.39372 0.0406 Uiso 1.0000 2\nH H61 0.86650 0.14729 -0.02780 0.0406 Uiso 1.0000 2\nO O62 0.1631(5) 0.5049(5) 0.4284(12) 0.114(3) Uiso 1.0000 2\nH H63 0.18734 0.44997 0.47321 0.1539 Uiso 1.0000 2\nH H64 0.16863 0.53948 0.34780 0.1539 Uiso 1.0000 2\n\nloop_\n_atom_type_symbol\n_atom_type_scat_dispersion_real\n_atom_type_scat_dispersion_imag\n_atom_type_scat_source\nC 0.001 0.001 https://subversion.xray.aps.anl.gov/pyGSAS/trunk/at\nH 0.000 0.000 https://subversion.xray.aps.anl.gov/pyGSAS/trun\nO 0.003 0.002 https://subversion.xray.aps.anl.gov/pyGSAS/trunk\n",
 "space_group_number": 4,
 "space_group_symbol": "P 1 21 1",
 "centring": "P",
 "sohncke": true,
 "chiral": true,
 "L_graded": true,
 "dof": 16.0,
 "dof_bin": "mid_15_25",
 "zprime": 1.0,
 "n_heavy_asym": 38.0,
 "components": [
  {
   "smiles": "O=C(/C=C/c1ccc(O)c(O)c1)O[C@@H]1C[C@@](OC(=O)/C=C/c2ccc(O)c(O)c2)(C(=O)O)C[C@@H](O)[C@@H]1O",
   "count": 1
  },
  {
   "smiles": "O",
   "count": 1
  }
 ],
 "radiation_class": "synchrotron",
 "candidate_name": "cynarine monohydrate"
}
