Repository: Qokedas/blackbox-science

# Blackbox-Science, open example: blind crystal-structure solution from powder diffraction

This folder is the one Blackbox-Science environment we publish in full: the task as the models saw it, the grader, the reference data with provenance, the specification and its deviations, the grader validation battery, the execution harness, and the complete visible traces of the two frontier-model runs we scored. Everything needed to reproduce the grading or rerun the environment is here. Everything needed to check our claims about the runs is here.

File: crystal-reconstruction/tests/truth/Xe3a2935.json
{
 "id": "Xe3a2935",
 "reference_cif": "data_ref\n_symmetry_cell_setting orthorhombic\n_space_group_name_H-M_alt \"P 21 21 21\"\n_space_group_name_Hall \"P 2ac 2ab\"\n\nloop_\n_space_group_symop_id\n_space_group_symop_operation_xyz\n1 x,y,z\n2 1/2+x,1/2-y,-z\n3 -x,1/2+y,1/2-z\n4 1/2-x,-y,1/2+z\n\n_cell_length_a 6.88117(5)\n_cell_length_b 10.29085(14)\n_cell_length_c 19.9896(2)\n_cell_angle_alpha 90\n_cell_angle_beta 90\n_cell_angle_gamma 90\n_cell_volume 1415.527(18)\n_cell_formula_units_Z 4\n\nloop_\n_atom_type_symbol\n_atom_type_scat_source\nC https://raw.githubusercontent.com/AdvancedPhotonSource/GSAS-II/refs/heads/main/GSASII/atmdata.py\nH https://raw.githubusercontent.com/AdvancedPhotonSource/GSAS-II/refs/heads/main/GSASII/atmdata.py\nN https://raw.githubusercontent.com/AdvancedPhotonSource/GSAS-II/refs/heads/main/GSASII/atmdata.py\nO https://raw.githubusercontent.com/AdvancedPhotonSource/GSAS-II/refs/heads/main/GSASII/atmdata.py\n\nloop_\n_atom_site_type_symbol\n_atom_site_label\n_atom_site_fract_x\n_atom_site_fract_y\n_atom_site_fract_z\n_atom_site_U_iso_or_equiv\n_atom_site_adp_type\n_atom_site_occupancy\n_atom_site_site_symmetry_multiplicity\nO O1 0.3588(6) 0.3414(4) 1.22287(18) 0.0376(10) Uiso 1.0000 4\nN N2 0.2838(11) 0.6044(3) 1.10975(16) 0.0376(10) Uiso 1.0000 4\nN N3 0.2866(9) 0.5248(3) 1.16716(16) 0.0376(10) Uiso 1.0000 4\nN N4 0.2546(9) 0.8551(4) 0.81892(15) 0.0470(11) Uiso 1.0000 4\nN N5 0.3124(9) 0.9785(4) 0.8192(2) 0.0470(11) Uiso 1.0000 4\nN N6 0.3644(8) 1.2937(4) 0.7777(3) 0.0470(11) Uiso 1.0000 4\nN N7 0.2169(10) 0.9602(6) 0.6485(2) 0.0470(11) Uiso 1.0000 4\nC C8 0.3240(7) 0.3997(3) 1.04589(17) 0.0376(10) Uiso 1.0000 4\nC C9 0.4339(7) 0.3493(4) 1.10531(19) 0.0376(10) Uiso 1.0000 4\nC C10 0.3069(9) 0.5467(2) 1.05283(14) 0.0376(10) Uiso 1.0000 4\nC C11 0.1216(10) 0.3375(5) 1.0463(3) 0.0376(10) Uiso 1.0000 4\nC C12 0.2985(13) 0.6283(2) 0.99214(15) 0.0394(12) Uiso 1.0000 4\nC C13 0.3476(10) 0.4004(3) 1.16966(14) 0.0376(10) Uiso 1.0000 4\nC C14 0.2772(11) 0.5712(3) 0.92960(18) 0.0394(12) Uiso 1.0000 4\nC C15 0.2935(14) 0.7636(3) 0.99683(16) 0.0394(12) Uiso 1.0000 4\nC C16 0.2604(12) 0.6463(3) 0.87291(16) 0.0394(12) Uiso 1.0000 4\nC C17 0.2957(13) 0.8390(3) 0.93951(18) 0.0394(12) Uiso 1.0000 4\nC C18 0.2734(13) 0.7806(3) 0.87704(15) 0.0394(12) Uiso 1.0000 4\nC C19 0.2862(11) 1.0528(4) 0.7653(2) 0.0470(11) Uiso 1.0000 4\nC C20 0.3161(9) 1.1878(4) 0.7732(3) 0.0470(11) Uiso 1.0000 4\nC C21 0.2562(7) 1.0050(6) 0.6992(2) 0.0470(11) Uiso 1.0000 4\nH H22 0.39740 0.37220 1.00210 0.0451 Uiso 1.0000 4\nH H23 0.58470 0.38100 1.10290 0.0451 Uiso 1.0000 4\nH H24 0.42550 0.24610 1.10960 0.0451 Uiso 1.0000 4\nH H25 0.05530 0.32640 1.09300 0.0451 Uiso 1.0000 4\nH H26 0.01400 0.39720 1.01670 0.0451 Uiso 1.0000 4\nH H27 0.12240 0.24650 1.01800 0.0451 Uiso 1.0000 4\nH H28 0.24490 0.58260 1.20820 0.0451 Uiso 1.0000 4\nH H29 0.28830 0.46680 0.92150 0.0473 Uiso 1.0000 4\nH H30 0.32240 0.81360 1.04360 0.0473 Uiso 1.0000 4\nH H31 0.28490 0.60190 0.82380 0.0473 Uiso 1.0000 4\nH H32 0.32520 0.94610 0.94320 0.0473 Uiso 1.0000 4\nH H33 0.31980 0.81670 0.77660 0.0564 Uiso 1.0000 4\n",
 "space_group_number": 19,
 "space_group_symbol": "P 21 21 21",
 "centring": "P",
 "sohncke": true,
 "chiral": true,
 "L_graded": true,
 "dof": 9.0,
 "dof_bin": "calib_lt15",
 "zprime": 1.0,
 "n_heavy_asym": 21.0,
 "components": [
  {
   "smiles": "C[C@@H]1CC(=O)NN=C1c1ccc(NN=C(C#N)C#N)cc1",
   "count": 1
  }
 ],
 "radiation_class": "synchrotron",
 "candidate_name": "Levosimendan"
}

File: crystal-reconstruction/tests/truth/Xeb393f9.json
{
 "id": "Xeb393f9",
 "reference_cif": "data_ref\n_cell_length_a 8.0153(6)\n_cell_length_b 9.8211(5)\n_cell_length_c 10.2345(10)\n_cell_angle_alpha 88.1641(17)\n_cell_angle_beta 68.9624(20)\n_cell_angle_gamma 65.8917(8)\n_cell_volume 680.116(23)\n_symmetry_cell_setting triclinic\n_space_group_name_H-M_alt \"P 1\"\n_space_group_name_Hall \"P 1\"\n\nloop_\n_space_group_symop_id\n_space_group_symop_operation_xyz\n1 x,y,z\n\nloop_\n_atom_site_label\n_atom_site_type_symbol\n_atom_site_fract_x\n_atom_site_fract_y\n_atom_site_fract_z\n_atom_site_occupancy\n_atom_site_adp_type\n_atom_site_U_iso_or_equiv\n_atom_site_site_symmetry_multiplicity\nCl1 Cl 0.50540 0.93250 -0.60523 1.0000 Uiso 0.0815(28) 1\nO1 O 0.5505(16) 0.7147(12) 0.0188(10) 1.0000 Uiso 0.034(4) 1\nO2 O 0.1163(20) 0.3636(16) 0.7826(12) 1.0000 Uiso 0.0594(27) 1\nO3 O 0.3338(16) 0.3491(14) 0.8727(12) 1.0000 Uiso 0.0594(27) 1\nH3 H 0.29300 0.30400 0.94400 1.0000 Uiso 0.0778 1\nN1 N 0.9969(14) 0.7676(10) -0.1821(9) 1.0000 Uiso 0.046(3) 1\nN2 N 0.4631(16) 0.4856(11) 0.2721(11) 1.0000 Uiso 0.0196(25) 1\nH2 H 0.40680 0.40890 0.25650 1.0000 Uiso 0.0255 1\nC1 C 1.0962(17) 0.8438(16) -0.1643(13) 1.0000 Uiso 0.046(3) 1\nH1 H 1.25014 0.81896 -0.24501 1.0000 Uiso 0.0595 1\nC2 C 1.0220(19) 0.9541(17) -0.0509(15) 1.0000 Uiso 0.046(3) 1\nH2A H 1.11912 1.00663 -0.03757 1.0000 Uiso 0.0595 1\nC3 C 0.8321(21) 0.9940(16) 0.0402(12) 1.0000 Uiso 0.046(3) 1\nH3A H 0.75694 1.09371 0.12692 1.0000 Uiso 0.0595 1\nC4 C 0.7301(16) 0.9122(16) 0.0268(13) 1.0000 Uiso 0.046(3) 1\nH4 H 0.57426 0.94103 0.10643 1.0000 Uiso 0.0595 1\nC5 C 0.8204(13) 0.7980(13) -0.0828(12) 1.0000 Uiso 0.046(3) 1\nC6 C 0.7188(15) 0.7061(11) -0.1060(9) 1.0000 Uiso 0.034(4) 1\nH6 H 0.83146 0.58331 -0.13717 1.0000 Uiso 0.0444 1\nC7 C 0.6533(17) 0.7563(11) -0.2276(9) 1.0000 Uiso 0.0411(27) 1\nC8 C 0.5102(22) 0.8993(12) -0.2153(9) 1.0000 Uiso 0.0411(27) 1\nH8 H 0.43155 0.97627 -0.11032 1.0000 Uiso 0.0624 1\nC9 C 0.4590(19) 0.9524(10) -0.3287(10) 1.0000 Uiso 0.0411(27) 1\nH9 H 0.33604 1.06955 -0.31503 1.0000 Uiso 0.0624 1\nC10 C 0.5592(23) 0.8612(11) -0.4575(8) 1.0000 Uiso 0.0411(27) 1\nC11 C 0.7068(18) 0.7186(10) -0.4722(9) 1.0000 Uiso 0.0411(27) 1\nH11 H 0.78915 0.64441 -0.57890 1.0000 Uiso 0.0534 1\nC12 C 0.7522(18) 0.6682(10) -0.3570(10) 1.0000 Uiso 0.0411(27) 1\nH12 H 0.87456 0.55082 -0.37036 1.0000 Uiso 0.0534 1\nC13 C 0.3185(17) 0.6382(13) 0.2781(11) 1.0000 Uiso 0.0196(25) 1\nH13A H 0.37653 0.72188 0.29482 1.0000 Uiso 0.0255 1\nH13B H 0.17356 0.66131 0.37000 1.0000 Uiso 0.0255 1\nC14 C 0.2792(16) 0.6589(15) 0.1392(14) 1.0000 Uiso 0.0196(25) 1\nH14A H 0.17877 0.78213 0.14286 1.0000 Uiso 0.0253 1\nH14B H 0.20237 0.58660 0.12936 1.0000 Uiso 0.0255 1\nC15 C 0.4635(18) 0.6143(15) 0.0121(11) 1.0000 Uiso 0.0196(25) 1\nH15 H 0.43091 0.62040 -0.08812 1.0000 Uiso 0.0255 1\nC16 C 0.6116(17) 0.4627(13) 0.0115(12) 1.0000 Uiso 0.0196(25) 1\nH16A H 0.55409 0.37582 0.00356 1.0000 Uiso 0.0255 1\nH16B H 0.75479 0.43672 -0.08318 1.0000 Uiso 0.0255 1\nC17 C 0.6513(15) 0.4550(13) 0.1465(13) 1.0000 Uiso 0.0196(25) 1\nH17A H 0.70654 0.54294 0.15589 1.0000 Uiso 0.0255 1\nH17B H 0.76819 0.33815 0.14360 1.0000 Uiso 0.0255 1\nC18 C 0.4951(20) 0.4649(17) 0.4089(13) 1.0000 Uiso 0.0594(27) 1\nH18A H 0.49294 0.57254 0.44961 1.0000 Uiso 0.0773 1\nH18B H 0.64553 0.36826 0.38954 1.0000 Uiso 0.0773 1\nC19 C 0.3491(24) 0.4301(23) 0.5176(14) 1.0000 Uiso 0.0594(27) 1\nH19A H 0.35115 0.32131 0.47972 1.0000 Uiso 0.0773 1\nH19B H 0.19654 0.52637 0.54307 1.0000 Uiso 0.0773 1\nC20 C 0.4035(21) 0.4104(22) 0.6477(14) 1.0000 Uiso 0.0594(27) 1\nH20A H 0.54754 0.30528 0.62425 1.0000 Uiso 0.0773 1\nH20B H 0.42765 0.51206 0.67129 1.0000 Uiso 0.0773 1\nC21 C 0.2547(19) 0.3924(17) 0.7812(13) 1.0000 Uiso 0.0594(27) 1\nS1 S 0.1428(11) 0.3047(8) 0.2397(8) 1.0000 Uiso 0.0432(27) 1\nO4 O 0.1779(16) 0.2340(12) 0.1101(12) 1.0000 Uiso 0.0716(31) 1\nO5 O -0.0095(17) 0.4590(12) 0.2794(12) 1.0000 Uiso 0.0716(31) 1\nO6 O 0.3278(18) 0.2767(14) 0.2400(13) 1.0000 Uiso 0.0716(31) 1\nC22 C 0.0528(21) 0.1955(14) 0.3627(9) 1.0000 Uiso 0.0230(28) 1\nC23 C 0.0276(21) 0.2166(15) 0.5031(11) 1.0000 Uiso 0.0230(28) 1\nH23 H 0.07729 0.29738 0.53849 1.0000 Uiso 0.0299 1\nC24 C -0.0589(21) 0.1374(15) 0.5982(10) 1.0000 Uiso 0.0230(28) 1\nH24 H -0.09068 0.15850 0.71538 1.0000 Uiso 0.0299 1\nC25 C -0.1056(24) 0.0357(16) 0.5530(12) 1.0000 Uiso 0.0230(28) 1\nH25 H -0.16802 -0.03343 0.63058 1.0000 Uiso 0.0299 1\nC26 C -0.0795(27) 0.0132(16) 0.4144(14) 1.0000 Uiso 0.0230(28) 1\nH26 H -0.12166 -0.07253 0.37851 1.0000 Uiso 0.0299 1\nC27 C -0.0025(23) 0.0933(16) 0.3172(11) 1.0000 Uiso 0.0230(28) 1\nH27 H 0.01667 0.07747 0.20196 1.0000 Uiso 0.0299 1\n\nloop_\n_atom_type_symbol\n_atom_type_scat_source\n_atom_type_scat_dispersion_real\n_atom_type_scat_dispersion_imag\nC https://raw.githubusercontent.com/AdvancedPhotonSource/GSAS-II/refs/heads/main/GSASII/atmdata.py 0.005 0.002\nH https://raw.githubusercontent.com/AdvancedPhotonSource/GSAS-II/refs/heads/main/GSASII/atmdata.py 0.000 0.000\nCl https://raw.githubusercontent.com/AdvancedPhotonSource/GSAS-II/refs/heads/main/GSASII/atmdata.py 0.184 0.211\nN https://raw.githubusercontent.com/AdvancedPhotonSource/GSAS-II/refs/heads/main/GSASII/atmdata.py 0.009 0.005\nO https://raw.githubusercontent.com/AdvancedPhotonSource/GSAS-II/refs/heads/main/GSASII/atmdata.py 0.015 0.008\nS https://raw.githubusercontent.com/AdvancedPhotonSource/GSAS-II/refs/heads/main/GSASII/atmdata.py 0.156 0.165\n\n_cell_formula_units_Z 1\n",
 "space_group_number": 1,
 "space_group_symbol": "P 1",
 "centring": "P",
 "sohncke": true,
 "chiral": true,
 "L_graded": true,
 "dof": 21.0,
 "dof_bin": "mid_15_25",
 "zprime": 1.0,
 "n_heavy_asym": 37.0,
 "components": [
  {
   "smiles": "O=C(O)CCC[NH+]1CCC(O[C@@H](c2ccc(Cl)cc2)c2ccccn2)CC1",
   "count": 1
  },
  {
   "smiles": "O=S(=O)([O-])c1ccccc1",
   "count": 1
  }
 ],
 "radiation_class": "synchrotron",
 "candidate_name": "1-(3-Carboxypropyl)-4-[(4-chlorophenyl)(pyridin-2-yl)methoxy"
}

File: crystal-reconstruction/tests/truth/Xebbd488.json
{
 "id": "Xebbd488",
 "reference_cif": "data_ref\n_symmetry_cell_setting monoclinic\n_symmetry_space_group_name_H-M 'C 2/c'\n_symmetry_space_group_name_Hall '-C 2yc'\n\nloop_\n_symmetry_equiv_pos_as_xyz\n'x, y, z'\n'x, -y, z+1/2'\n'x+1/2, y+1/2, z'\n'x+1/2, -y+1/2, z+1/2'\n'-x, -y, -z'\n'-x, y, -z-1/2'\n'-x+1/2, -y+1/2, -z'\n'-x+1/2, y+1/2, -z-1/2'\n\n_cell_length_a 26.600(2)\n_cell_length_b 12.3767(12)\n_cell_length_c 16.5101(15)\n_cell_angle_alpha 90.00\n_cell_angle_beta 106.662(11)\n_cell_angle_gamma 90.00\n_cell_volume 5207.2(8)\n_cell_formula_units_Z 8\n\nloop_\n_atom_type_symbol\n_atom_type_description\n_atom_type_scat_dispersion_real\n_atom_type_scat_dispersion_imag\n_atom_type_scat_source\n'P' 'P' 0.2955 0.4335 'International Tables Vol C Tables 4.2.6.8 and 6.1.1.4'\n'O' 'O' 0.0492 0.0322 'International Tables Vol C Tables 4.2.6.8 and 6.1.1.4'\n'N' 'N' 0.0311 0.0180 'International Tables Vol C Tables 4.2.6.8 and 6.1.1.4'\n'C' 'C' 0.0181 0.0091 'International Tables Vol C Tables 4.2.6.8 and 6.1.1.4'\n'H' 'H' 0.0000 0.0000 'International Tables Vol C Tables 4.2.6.8 and 6.1.1.4'\n\nloop_\n_atom_site_type_symbol\n_atom_site_label\n_atom_site_fract_x\n_atom_site_fract_y\n_atom_site_fract_z\n_atom_site_U_iso_or_equiv\n_atom_site_adp_type\n_atom_site_calc_flag\n_atom_site_occupancy\n_atom_site_disorder_assembly\n_atom_site_disorder_group\nC C1 0.1090(10) 0.7439(16) 0.8662(14) 0.096(9) Uiso d 1 . .\nH H1A 0.1218 0.6723 0.8585 0.115 Uiso calc 1 . .\nH H1B 0.1339 0.7771 0.9146 0.115 Uiso calc 1 . .\nC C2 0.1044(9) 0.8122(14) 0.7871(12) 0.096(9) Uiso d 1 . .\nH H2 0.1110 0.8888 0.8012 0.115 Uiso calc 1 . .\nC C3 0.1405(11) 0.7694(13) 0.7371(13) 0.096(9) Uiso d 1 . .\nH H3A 0.1289 0.6980 0.7153 0.115 Uiso calc 1 . .\nH H3B 0.1386 0.8167 0.6895 0.115 Uiso calc 1 . .\nC C4 0.2317(10) 0.7415(15) 0.7495(11) 0.078(7) Uiso d 1 . .\nC C5 0.2335(8) 0.7825(16) 0.6713(14) 0.078(7) Uiso d 1 . .\nH H5 0.2069 0.8273 0.6402 0.094 Uiso calc 1 . .\nC C6 0.2761(11) 0.7553(13) 0.6398(12) 0.078(7) Uiso d 1 . .\nH H6 0.2745 0.7766 0.5851 0.094 Uiso calc 1 . .\nC C7 0.3201(9) 0.6987(17) 0.6859(15) 0.078(7) Uiso d 1 . .\nH H7 0.3502 0.6922 0.6684 0.094 Uiso calc 1 . .\nC C8 0.3156(9) 0.6522(16) 0.7609(13) 0.078(7) Uiso d 1 . .\nN N9 0.3515(8) 0.5885(13) 0.8183(10) 0.078(7) Uiso d 1 . .\nH H9 0.3797 0.5622 0.8107 0.094 Uiso calc 1 . .\nC C10 0.3351(9) 0.5734(15) 0.8899(14) 0.078(7) Uiso d 1 . .\nC C11 0.3572(11) 0.5123(16) 0.9629(15) 0.078(7) Uiso d 1 . .\nH H11 0.3890 0.4766 0.9703 0.094 Uiso calc 1 . .\nC C12 0.3304(12) 0.5062(17) 1.0244(15) 0.078(7) Uiso d 1 . .\nH H12 0.3454 0.4682 1.0741 0.094 Uiso calc 1 . .\nC C13 0.2814(10) 0.5561(14) 1.0128(12) 0.078(7) Uiso d 1 . .\nH H13 0.2646 0.5522 1.0550 0.094 Uiso calc 1 . .\nC C14 0.2580(9) 0.6116(13) 0.9379(14) 0.078(7) Uiso d 1 . .\nH H14 0.2243 0.6393 0.9280 0.094 Uiso calc 1 . .\nC C15 0.2854(11) 0.6256(15) 0.8773(13) 0.078(7) Uiso d 1 . .\nC C16 0.2737(10) 0.6768(16) 0.7952(12) 0.078(7) Uiso d 1 . .\nO O17 0.1930(7) 0.7639(11) 0.7893(9) 0.078(7) Uiso d 1 . .\nO O18 0.0509(8) 0.7940(12) 0.7362(9) 0.096(9) Uiso d 1 . .\nH H18 0.0479 0.8342 0.6957 0.144 Uiso d 1 . .\nN N19 0.0560(8) 0.7353(13) 0.8820(11) 0.096(9) Uiso d 1 . .\nH H19A 0.0435 0.8022 0.8851 0.115 Uiso calc 1 . .\nH H19B 0.0337 0.7015 0.8379 0.115 Uiso calc 1 . .\nC C20 0.0576(10) 0.6750(16) 0.9617(14) 0.096(9) Uiso d 1 . .\nH H20A 0.0807 0.7124 1.0098 0.115 Uiso calc 1 . .\nH H20B 0.0718 0.6032 0.9592 0.115 Uiso calc 1 . .\nC C21 0.0031(11) 0.6657(15) 0.9737(12) 0.096(9) Uiso d 1 . .\nH H21A 0.0051 0.6343 1.0283 0.115 Uiso calc 1 . .\nH H21B -0.0133 0.7362 0.9701 0.115 Uiso calc 1 . .\nO O22 -0.0260(7) 0.5974(11) 0.9071(8) 0.096(9) Uiso d 1 . .\nC C23 -0.0747(10) 0.5587(16) 0.9079(13) 0.096(9) Uiso d 1 . .\nC C24 -0.0925(12) 0.4644(14) 0.8587(14) 0.096(9) Uiso d 1 . .\nC C25 -0.1401(9) 0.4201(15) 0.8616(15) 0.096(9) Uiso d 1 . .\nH H25 -0.1524 0.3577 0.8309 0.115 Uiso calc 1 . .\nC C26 -0.1699(10) 0.4678(16) 0.9099(12) 0.096(9) Uiso d 1 . .\nH H26 -0.2032 0.4412 0.9062 0.115 Uiso calc 1 . .\nC C27 -0.1502(9) 0.5542(17) 0.9631(14) 0.096(9) Uiso d 1 . .\nH H27 -0.1677 0.5796 1.0006 0.115 Uiso calc 1 . .\nC C28 -0.1033(11) 0.6023(14) 0.9590(12) 0.096(9) Uiso d 1 . .\nH H28 -0.0911 0.6640 0.9907 0.115 Uiso calc 1 . .\nO O29 -0.0584(8) 0.4261(12) 0.8162(9) 0.096(9) Uiso d 1 . .\nC C30 -0.0784(11) 0.3728(16) 0.7357(14) 0.096(9) Uiso d 1 . .\nH H30A -0.0497 0.3514 0.7150 0.144 Uiso calc 1 . .\nH H30B -0.1008 0.4215 0.6961 0.144 Uiso calc 1 . .\nH H30C -0.0981 0.3101 0.7424 0.144 Uiso calc 1 . .\nP P31 -0.0045(5) 1.0448(8) 0.8733(7) 0.063(6) Uiso d 1 . .\nO O32 0.0094(8) 0.9380(12) 0.9182(10) 0.124(11) Uiso d 1 . .\nO O33 0.0409(8) 1.0822(11) 0.8416(11) 0.124(11) Uiso d 1 . .\nH H33 0.0373 1.0524 0.7960 0.186 Uiso d 1 . .\nO O34 -0.0127(8) 1.1325(13) 0.9331(10) 0.124(11) Uiso d 1 . .\nH H34 -0.0244 1.1016 0.9678 0.186 Uiso d 1 . .\nO O35 -0.0536(9) 1.0330(11) 0.7999(9) 0.124(11) Uiso d 1 . .\nO O36 0.0000 0.5716(11) 0.7500 0.076(7) Uiso d 1 . .\nH H36 -0.0103 0.5310 0.7836 0.114 Uiso d 1 . .\n",
 "space_group_number": 15,
 "space_group_symbol": "C 2/c",
 "centring": "C",
 "sohncke": false,
 "chiral": true,
 "L_graded": true,
 "dof": 23.5,
 "dof_bin": "mid_15_25",
 "zprime": 1.0,
 "n_heavy_asym": 35.5,
 "components": [
  {
   "smiles": "COc1ccccc1OCC[NH2+]C[C@H](O)COc1cccc2[nH]c3ccccc3c12",
   "count": 2
  },
  {
   "smiles": "O=P([O-])(O)O",
   "count": 2
  },
  {
   "smiles": "O",
   "count": 1
  }
 ],
 "radiation_class": "lab_Cu",
 "candidate_name": "Carvedilol dihydrogen phosphate hemihydrate"
}

File: crystal-reconstruction/tests/truth/Xedd9c7b.json
{
 "id": "Xedd9c7b",
 "reference_cif": "data_ref\n_symmetry_cell_setting monoclinic\n_symmetry_space_group_name_H-M \"P 1 21/a 1\"\n_symmetry_space_group_name_Hall '-P 2yab'\n\nloop_\n_space_group_symop_id\n_space_group_symop_operation_xyz\n1 x,y,z\n2 1/2-x,1/2+y,-z\n3 -x,-y,-z\n4 1/2+x,1/2-y,z\n\n_cell_length_a 10.3986(14)\n_cell_length_b 15.4823(19)\n_cell_length_c 17.209(3)\n_cell_angle_alpha 90\n_cell_angle_beta 95.600(8)\n_cell_angle_gamma 90\n_cell_volume 2757.3(8)\n_cell_formula_units_Z 4\n\nloop_\n_atom_type_symbol\n_atom_type_scat_dispersion_real\n_atom_type_scat_dispersion_imag\n_atom_type_scat_source\nC 0.018 0.009 https://subversion.xray.aps.anl.gov/pyGSAS/trunk/atmdata.py\nH 0.000 0.000 https://subversion.xray.aps.anl.gov/pyGSAS/trunk/atmdata.py\nN 0.031 0.018 https://subversion.xray.aps.anl.gov/pyGSAS/trunk/atmdata.py\nO 0.049 0.032 https://subversion.xray.aps.anl.gov/pyGSAS/trunk/atmdata.py\nP 0.296 0.434 https://subversion.xray.aps.anl.gov/pyGSAS/trunk/atmdata.py\n\nloop_\n_atom_site_type_symbol\n_atom_site_label\n_atom_site_fract_x\n_atom_site_fract_y\n_atom_site_fract_z\n_atom_site_U_iso_or_equiv\n_atom_site_adp_type\n_atom_site_occupancy\n_atom_site_site_symmetry_multiplicity\nP P1 0.9551(11) 0.1227(8) 0.5384(7) 0.0380 Uiso 1.0000 4\nO O2 1.0882(16) 0.117(3) 0.5129(13) 0.0380 Uiso 1.0000 4\nO O3 0.869(3) 0.0462(17) 0.5190(18) 0.0380 Uiso 1.0000 4\nO O4 0.887(4) 0.2071(14) 0.5087(15) 0.0380 Uiso 1.0000 4\nO O5 0.9676(18) 0.1329(19) 0.6323(8) 0.0380 Uiso 1.0000 4\nN N6 1.268(3) 0.1554(19) 0.8479(15) 0.0380 Uiso 1.0000 4\nH H7 1.35259 0.13911 0.88950 0.0456 Uiso 1.0000 4\nN N8 1.000(3) 0.3452(15) 0.5895(16) 0.0380 Uiso 1.0000 4\nC C9 1.059(2) 0.0896(12) 0.6832(8) 0.0380 Uiso 1.0000 4\nC C10 1.1232(17) 0.1378(11) 0.7443(8) 0.0380 Uiso 1.0000 4\nC C11 1.2177(18) 0.0950(14) 0.7948(10) 0.0380 Uiso 1.0000 4\nC C12 1.261(3) 0.0125(17) 0.7780(18) 0.0380 Uiso 1.0000 4\nH H13 1.34838 -0.01609 0.81372 0.0456 Uiso 1.0000 4\nC C14 1.194(3) -0.0332(13) 0.7175(16) 0.0380 Uiso 1.0000 4\nH H15 1.21274 -0.10524 0.71070 0.0456 Uiso 1.0000 4\nC C16 1.105(3) 0.0083(14) 0.6649(13) 0.0380 Uiso 1.0000 4\nH H17 1.06918 -0.02366 0.60713 0.0456 Uiso 1.0000 4\nC C18 1.197(3) 0.2298(16) 0.8380(14) 0.0380 Uiso 1.0000 4\nH H19 1.21283 0.28450 0.88223 0.0456 Uiso 1.0000 4\nC C20 1.113(3) 0.2247(12) 0.7719(14) 0.0380 Uiso 1.0000 4\nC C21 1.045(3) 0.2989(13) 0.7292(15) 0.0380 Uiso 1.0000 4\nH H22 0.93824 0.28208 0.71514 0.0456 Uiso 1.0000 4\nH H23 1.05304 0.35860 0.76813 0.0456 Uiso 1.0000 4\nC C24 1.101(2) 0.319(3) 0.653(2) 0.0380 Uiso 1.0000 4\nH H25 1.15289 0.25863 0.63479 0.0456 Uiso 1.0000 4\nH H26 1.17429 0.37353 0.66380 0.0456 Uiso 1.0000 4\nC C27 1.059(4) 0.376(4) 0.5191(18) 0.0380 Uiso 1.0000 4\nH H28 1.09355 0.31822 0.48571 0.0456 Uiso 1.0000 4\nH H29 0.98384 0.41350 0.47992 0.0456 Uiso 1.0000 4\nH H30 1.14453 0.41989 0.53767 0.0456 Uiso 1.0000 4\nC C31 0.910(4) 0.411(3) 0.616(3) 0.0380 Uiso 1.0000 4\nH H32 0.83425 0.37780 0.64923 0.0456 Uiso 1.0000 4\nH H33 0.96626 0.45948 0.65594 0.0456 Uiso 1.0000 4\nH H34 0.86023 0.44613 0.56313 0.0456 Uiso 1.0000 4\nH H35 0.94099 0.28524 0.57176 0.0456 Uiso 1.0000 4\nH H36 0.88450 -0.01050 0.51110 0.0456 Uiso 1.0000 4\nP P37 1.1600(11) 0.5491(8) 0.9520(9) 0.0380 Uiso 1.0000 4\nO O38 1.3009(12) 0.562(3) 0.9454(16) 0.0380 Uiso 1.0000 4\nO O39 1.107(3) 0.595(2) 1.0194(13) 0.0380 Uiso 1.0000 4\nO O40 1.125(3) 0.4518(9) 0.9515(19) 0.0380 Uiso 1.0000 4\nO O41 1.0809(14) 0.586(2) 0.8733(12) 0.0380 Uiso 1.0000 4\nN N42 1.069(4) 0.737(2) 0.6417(14) 0.0380 Uiso 1.0000 4\nH H43 1.08758 0.75381 0.58105 0.0456 Uiso 1.0000 4\nN N44 1.0008(18) 0.8423(14) 0.9351(16) 0.0380 Uiso 1.0000 4\nC C45 1.1338(19) 0.5953(12) 0.8021(9) 0.0380 Uiso 1.0000 4\nC C46 1.080(3) 0.6598(16) 0.7517(10) 0.0380 Uiso 1.0000 4\nC C47 1.117(2) 0.6615(18) 0.6749(8) 0.0380 Uiso 1.0000 4\nC C48 1.202(3) 0.601(3) 0.6492(12) 0.0380 Uiso 1.0000 4\nH H49 1.22840 0.60371 0.58647 0.0456 Uiso 1.0000 4\nC C50 1.254(3) 0.539(2) 0.7010(16) 0.0380 Uiso 1.0000 4\nH H51 1.33512 0.49548 0.68425 0.0456 Uiso 1.0000 4\nC C52 1.207(3) 0.5294(17) 0.7732(17) 0.0380 Uiso 1.0000 4\nH H53 1.22802 0.46810 0.80889 0.0456 Uiso 1.0000 4\nC C54 1.003(4) 0.7804(17) 0.6943(17) 0.0380 Uiso 1.0000 4\nH H55 0.96332 0.84777 0.67994 0.0456 Uiso 1.0000 4\nC C56 0.996(3) 0.7315(13) 0.7596(14) 0.0380 Uiso 1.0000 4\nC C57 0.9119(19) 0.7480(16) 0.8244(17) 0.0380 Uiso 1.0000 4\nH H58 0.85891 0.81198 0.81362 0.0456 Uiso 1.0000 4\nH H59 0.83794 0.69375 0.82532 0.0456 Uiso 1.0000 4\nC C60 0.990(3) 0.7527(12) 0.9033(14) 0.0380 Uiso 1.0000 4\nH H61 1.09063 0.72647 0.89624 0.0456 Uiso 1.0000 4\nH H62 0.94235 0.70998 0.94620 0.0456 Uiso 1.0000 4\nC C63 1.062(5) 0.9017(18) 0.882(2) 0.0380 Uiso 1.0000 4\nH H64 0.99308 0.91313 0.82709 0.0456 Uiso 1.0000 4\nH H65 1.15534 0.87168 0.86475 0.0456 Uiso 1.0000 4\nH H66 1.08456 0.96587 0.91263 0.0456 Uiso 1.0000 4\nC C67 1.071(5) 0.845(3) 1.0147(17) 0.0380 Uiso 1.0000 4\nH H68 1.09722 0.77612 1.03450 0.0456 Uiso 1.0000 4\nH H69 1.00660 0.87524 1.05709 0.0456 Uiso 1.0000 4\nH H70 1.16294 0.88457 1.01347 0.0456 Uiso 1.0000 4\nH H71 0.89855 0.86679 0.94009 0.0456 Uiso 1.0000 4\nH H72 1.04850 0.43680 0.96020 0.0456 Uiso 1.0000 4\n",
 "space_group_number": 14,
 "space_group_symbol": "P 1 21/a 1",
 "centring": "P",
 "sohncke": false,
 "chiral": true,
 "L_graded": true,
 "dof": 22.0,
 "dof_bin": "hard_dof25_or_Z2",
 "zprime": 2.0,
 "n_heavy_asym": 38.0,
 "components": [
  {
   "smiles": "C[NH+](C)CCc1c[nH]c2cccc(OP(=O)([O-])O)c12",
   "count": 1
  }
 ],
 "radiation_class": "lab_Cu",
 "candidate_name": "psilocybin Form B"
}

File: crystal-reconstruction/tests/truth/Xf8ac963.json
{
 "id": "Xf8ac963",
 "reference_cif": "data_ref\n_symmetry_cell_setting orthorhombic\n_space_group_name_H-M_alt \"P 21 21 21\"\n_space_group_name_Hall \"P 2ac 2ab\"\n\nloop_\n_space_group_symop_id\n_space_group_symop_operation_xyz\n1 x,y,z\n2 1/2+x,1/2-y,-z\n3 -x,1/2+y,1/2-z\n4 1/2-x,-y,1/2+z\n\n_cell_length_a 9.320220(15)\n_cell_length_b 11.39111(3)\n_cell_length_c 16.26284(4)\n_cell_angle_alpha 90\n_cell_angle_beta 90\n_cell_angle_gamma 90\n_cell_volume 1726.587(5)\n_cell_formula_units_Z 4\n\nloop_\n_atom_type_symbol\n_atom_type_scat_dispersion_real\n_atom_type_scat_dispersion_imag\n_atom_type_scat_source\nC 0.000 0.000 https://raw.githubusercontent.com/AdvancedPhotonSource/GSAS-II/refs/heads/main/GSASII/atmdata.py\nH 0.000 0.000 https://raw.githubusercontent.com/AdvancedPhotonSource/GSAS-II/refs/heads/main/GSASII/atmdata.py\nN 0.000 0.001 https://raw.githubusercontent.com/AdvancedPhotonSource/GSAS-II/refs/heads/main/GSASII/atmdata.py\nO 0.002 0.002 https://raw.githubusercontent.com/AdvancedPhotonSource/GSAS-II/refs/heads/main/GSASII/atmdata.py\n\nloop_\n_atom_site_type_symbol\n_atom_site_label\n_atom_site_fract_x\n_atom_site_fract_y\n_atom_site_fract_z\n_atom_site_U_iso_or_equiv\n_atom_site_adp_type\n_atom_site_occupancy\n_atom_site_site_symmetry_multiplicity\nO O1 1.0060(5) 0.3097(4) 0.5123(3) 0.0774(13) Uiso 1.0000 4\nO O2 0.9044(5) 0.1119(5) 0.8745(3) 0.122(2) Uiso 1.0000 4\nN N3 0.7965(5) 0.2314(5) 0.5481(3) 0.0774(13) Uiso 1.0000 4\nC C4 0.8275(6) 0.4484(4) 0.4087(3) 0.0785(11) Uiso 1.0000 4\nC C5 0.8154(5) 0.3208(4) 0.4181(3) 0.0785(11) Uiso 1.0000 4\nC C6 0.7586(6) 0.4837(5) 0.3279(4) 0.0785(11) Uiso 1.0000 4\nC C7 0.8365(6) 0.2953(5) 0.2633(3) 0.0785(11) Uiso 1.0000 4\nC C8 0.8992(6) 0.2713(5) 0.3472(4) 0.0785(11) Uiso 1.0000 4\nC C9 0.8316(7) 0.4299(6) 0.2550(3) 0.0785(11) Uiso 1.0000 4\nC C10 0.7665(7) 0.5165(6) 0.4855(4) 0.124(2) Uiso 1.0000 4\nC C11 0.8833(5) 0.2836(5) 0.4956(3) 0.0774(13) Uiso 1.0000 4\nC C12 0.9335(7) 0.2360(6) 0.1913(3) 0.0785(11) Uiso 1.0000 4\nC C13 0.7878(7) 0.6442(7) 0.4737(4) 0.124(2) Uiso 1.0000 4\nC C14 0.5992(7) 0.5117(7) 0.4841(5) 0.124(2) Uiso 1.0000 4\nC C15 0.8281(7) 0.2023(6) 0.6291(3) 0.0637(11) Uiso 1.0000 4\nC C16 0.7831(7) 0.0934(5) 0.6598(3) 0.0637(11) Uiso 1.0000 4\nC C17 0.8947(7) 0.2790(4) 0.6808(4) 0.0637(11) Uiso 1.0000 4\nC C18 0.8106(7) 0.0608(5) 0.7419(4) 0.0637(11) Uiso 1.0000 4\nC C19 0.9405(6) 0.2401(5) 0.7600(4) 0.0637(11) Uiso 1.0000 4\nC C20 0.8859(7) 0.1368(6) 0.7939(3) 0.0637(11) Uiso 1.0000 4\nC C21 0.8311(7) 0.0201(7) 0.9119(4) 0.122(2) Uiso 1.0000 4\nH H22 0.94662 0.47012 0.40403 0.0942 Uiso 1.0000 4\nH H23 0.69849 0.29161 0.41551 0.0942 Uiso 1.0000 4\nH H24 0.76261 0.58335 0.32187 0.0942 Uiso 1.0000 4\nH H25 0.64173 0.45417 0.32732 0.0942 Uiso 1.0000 4\nH H26 0.72280 0.25865 0.26023 0.0942 Uiso 1.0000 4\nH H27 1.01186 0.31027 0.34713 0.0942 Uiso 1.0000 4\nH H28 0.90827 0.17223 0.35567 0.0942 Uiso 1.0000 4\nH H29 0.77023 0.45365 0.19669 0.0942 Uiso 1.0000 4\nH H30 0.94572 0.46530 0.25046 0.0942 Uiso 1.0000 4\nH H31 0.81334 0.48356 0.54600 0.1482 Uiso 1.0000 4\nH H32 1.05097 0.26012 0.20108 0.0942 Uiso 1.0000 4\nH H33 0.92100 0.13649 0.19352 0.0942 Uiso 1.0000 4\nH H34 0.89651 0.26980 0.12882 0.0942 Uiso 1.0000 4\nH H35 0.68069 0.69145 0.48081 0.1482 Uiso 1.0000 4\nH H36 0.83250 0.66107 0.40953 0.1482 Uiso 1.0000 4\nH H37 0.86659 0.67839 0.52166 0.1482 Uiso 1.0000 4\nH H38 0.56192 0.41944 0.50089 0.1482 Uiso 1.0000 4\nH H39 0.55441 0.57720 0.53046 0.1482 Uiso 1.0000 4\nH H40 0.55903 0.53493 0.41992 0.1482 Uiso 1.0000 4\nH H41 0.69380 0.20820 0.53000 0.0928 Uiso 1.0000 4\nH H42 0.72320 0.02953 0.61815 0.0764 Uiso 1.0000 4\nH H43 0.91356 0.37362 0.66070 0.0764 Uiso 1.0000 4\nH H44 0.77148 -0.02757 0.76598 0.0764 Uiso 1.0000 4\nH H45 1.02243 0.29354 0.79616 0.0764 Uiso 1.0000 4\nH H46 0.91141 -0.04652 0.93674 0.1460 Uiso 1.0000 4\nH H47 0.75825 -0.02427 0.86494 0.1460 Uiso 1.0000 4\nH H48 0.76348 0.05576 0.96470 0.1460 Uiso 1.0000 4\n",
 "space_group_number": 19,
 "space_group_symbol": "P 21 21 21",
 "centring": "P",
 "sohncke": true,
 "chiral": true,
 "L_graded": true,
 "dof": 10.0,
 "dof_bin": "calib_lt15",
 "zprime": 1.0,
 "n_heavy_asym": 21.0,
 "components": [
  {
   "smiles": "COc1ccc(NC(=O)[C@@H]2C[C@H](C)CC[C@H]2C(C)C)cc1",
   "count": 1
  }
 ],
 "radiation_class": "synchrotron",
 "candidate_name": "(1<i>R</i>,2<i>S</i>,5<i>R</i>)-Acoltremon"
}

File: crystal-reconstruction/tests/truth/Xfca9f3c.json
{
 "id": "Xfca9f3c",
 "reference_cif": "data_ref\n_cell_length_a 21.44393(75)\n_cell_length_b 4.937406(76)\n_cell_length_c 12.34557(40)\n_cell_angle_alpha 90\n_cell_angle_beta 105.6247(15)\n_cell_angle_gamma 90\n_cell_volume 1258.815(64)\n_symmetry_cell_setting monoclinic\n_symmetry_space_group_name_H-M P21\n\nloop_\n_symmetry_equiv_pos_as_xyz\n'-x, y+1/2, -z'\n'x, y, z'\n\n_cell_formula_units_Z 2\n\nloop_\n_atom_site_label\n_atom_site_type_symbol\n_atom_site_fract_x\n_atom_site_fract_y\n_atom_site_fract_z\n_atom_site_occupancy\n_atom_site_B_iso_or_equiv\nC1 C 0.4879285 0.7600484 1.354144 1 0.951(41)\nC2 C 0.5335132 0.6217834 1.296098 1 0.951(41)\nC3 C 0.5349341 0.7578141 1.185819 1 0.951(41)\nC4 C 0.582326 0.6257922 1.129678 1 0.951(41)\nC5 C 0.5851287 0.7530856 1.018773 1 0.951(41)\nC6 C 0.6377536 0.6280511 0.9727328 1 0.951(41)\nC7 C 0.6439911 0.7526428 0.8631861 1 0.951(41)\nC8 C 0.6986739 0.6257462 0.8226699 1 0.951(41)\nC9 C 0.7105451 0.7494152 0.7159525 1 0.951(41)\nC10 C 0.7727197 0.63149 0.6954477 1 0.951(41)\nC11 C 0.792294 0.7576399 0.5968331 1 0.951(41)\nC12 C 0.8522829 0.6336811 0.5726598 1 0.951(41)\nC13 C 0.8662147 0.7532585 0.4677519 1 0.951(41)\nC14 C 0.924219 0.6299445 0.436786 1 0.951(41)\nC15 C 0.9364104 0.7521896 0.3309049 1 0.951(41)\nC16 C 0.9943005 0.6290804 0.2995197 1 0.951(41)\nC17 C 1.007855 0.753324 0.1951288 1 0.951(41)\nC18 C 1.066335 0.6293934 0.1656714 1 0.951(41)\nC19 C 1.08095 0.7542237 0.0623546 1 0.951(41)\nC20 C 1.138933 0.6274674 0.03214712 1 0.951(41)\nC21 C 1.152399 0.7509025 -0.07249542 1 0.951(41)\nC22 C 1.209026 0.6211341 -0.1058818 1 0.951(41)\nC23 C 1.220887 0.7413603 -0.2123473 1 0.951(41)\nC24 C 1.277144 0.6103838 -0.2465701 1 0.951(41)\nC25 C 1.289175 0.7283786 -0.353125 1 0.951(41)\nC26 C 0.6525024 0.7126692 0.6131463 1 0.951(41)\nH11 H 0.4875536 0.6592251 1.433188 1 0.951(41)\nH12 H 0.4379298 0.7616426 1.300217 1 0.951(41)\nH13 H 0.5021991 0.9720284 1.374359 1 0.951(41)\nH21 H 0.5193608 0.4077772 1.279508 1 0.951(41)\nH22 H 0.5828831 0.6171651 1.353076 1 0.951(41)\nH31 H 0.5478583 0.9732628 1.202014 1 0.951(41)\nH32 H 0.4858063 0.7561486 1.128073 1 0.951(41)\nH41 H 0.5704726 0.4089052 1.116075 1 0.951(41)\nH42 H 0.6310648 0.6321244 1.188447 1 0.951(41)\nH51 H 0.5938977 0.9728696 1.030589 1 0.951(41)\nH52 H 0.5377686 0.7335592 0.9565065 1 0.951(41)\nH61 H 0.6284772 0.4086821 0.9600845 1 0.951(41)\nH62 H 0.6846002 0.6443482 1.037035 1 0.951(41)\nH71 H 0.6526944 0.9724282 0.8751721 1 0.951(41)\nH72 H 0.5974383 0.7324915 0.7987066 1 0.951(41)\nH81 H 0.6893739 0.4065798 0.8090093 1 0.951(41)\nH82 H 0.7438491 0.641066 0.8910599 1 0.951(41)\nH91 H 0.7182979 0.9694236 0.7309981 1 0.951(41)\nH101 H 0.765999 0.411056 0.6813076 1 0.951(41)\nH102 H 0.8126134 0.6544139 0.7726515 1 0.951(41)\nH111 H 0.8002125 0.9768348 0.6120434 1 0.951(41)\nH112 H 0.7520108 0.7410026 0.520063 1 0.951(41)\nH121 H 0.8454748 0.4128452 0.5617288 1 0.951(41)\nH122 H 0.8945814 0.6606055 0.6456768 1 0.951(41)\nH131 H 0.8736154 0.9738801 0.4791761 1 0.951(41)\nH132 H 0.8228965 0.7295958 0.3961938 1 0.951(41)\nH141 H 0.9168105 0.4095255 0.4250244 1 0.951(41)\nH142 H 0.9678794 0.6536 0.5075768 1 0.951(41)\nH151 H 0.943786 0.9726094 0.3427517 1 0.951(41)\nH152 H 0.8926709 0.7287384 0.2602003 1 0.951(41)\nH161 H 0.9864755 0.4092767 0.2863327 1 0.951(41)\nH162 H 1.037708 0.6495006 0.3710741 1 0.951(41)\nH171 H 1.015486 0.9733339 0.2079825 1 0.951(41)\nH172 H 0.9647358 0.7316825 0.1230609 1 0.951(41)\nH181 H 1.058429 0.4097938 0.1519799 1 0.951(41)\nH182 H 1.109254 0.6488113 0.2382489 1 0.951(41)\nH191 H 1.089468 0.9736086 0.07637008 1 0.951(41)\nH192 H 1.037875 0.7368345 -0.01004972 1 0.951(41)\nH201 H 1.130464 0.4080817 0.01872138 1 0.951(41)\nH202 H 1.182333 0.646065 0.1039541 1 0.951(41)\nH211 H 1.161713 0.9698661 -0.0587509 1 0.951(41)\nH212 H 1.108469 0.735354 -0.1432763 1 0.951(41)\nH221 H 1.200049 0.4015567 -0.1181148 1 0.951(41)\nH222 H 1.253315 0.6395106 -0.0357826 1 0.951(41)\nH231 H 1.230156 0.9607293 -0.2000365 1 0.951(41)\nH232 H 1.176402 0.7240007 -0.2819353 1 0.951(41)\nH241 H 1.267979 0.3910131 -0.2579549 1 0.951(41)\nH242 H 1.32128 0.6291684 -0.1765518 1 0.951(41)\nH251 H 1.247214 0.7000296 -0.4260657 1 0.951(41)\nH252 H 1.331216 0.6337468 -0.3728366 1 0.951(41)\nH253 H 1.298825 0.9471306 -0.3447898 1 0.951(41)\nH261 H 0.646066 0.4978963 0.5886212 1 0.951(41)\nH262 H 0.6584538 0.82675 0.5402315 1 0.951(41)\nH263 H 0.6073119 0.7828559 0.6291171 1 0.951(41)\n",
 "space_group_number": 4,
 "space_group_symbol": "P21",
 "centring": "P",
 "sohncke": true,
 "chiral": true,
 "L_graded": true,
 "dof": 28.0,
 "dof_bin": "hard_dof25_or_Z2",
 "zprime": 1.0,
 "n_heavy_asym": 26.0,
 "components": [
  {
   "smiles": "CCCCCCCCCCCCCCCC[C@@H](C)CCCCCCCC",
   "count": 1
  }
 ],
 "radiation_class": "synchrotron",
 "candidate_name": "(<i>S</i>)-9-methylpentacosane"
}
